Repository: sprice134/coldSprayTextExtraction

File: productionalized/misc/extractedVals.json
{"Articles": {
    "Article_1": [
        {
          "yield_strength": "260",
          "ductility": "2.6%",
          "hardness": "NA",
          "modulus": "61.4",
          "notes": "He-sprayed Al6061 sample (Al-2-1) with improved particle impact velocity; shows significant tensile strength increase and ductility."
        }
    ],
    "Article_2": [
        {
          "yield_strength": 160,
          "ductility": "4.5%",
          "hardness": "HRB36",
          "modulus": 54.5,
          "notes": "Minimum Yield Strength, Minimum Elongation at Break, And Typical HRB, as printed by Speed3D"
        }
    ],
    "Article_3": [
    {
        "yield_strength": 229,
        "ductility": "NA",
        "hardness": "NA",
        "modulus": "NA",
        "notes": "Heat-treated Al6061 powder after homogenization shows higher strength compared to as-atomized state."
    },
    {
        "yield_strength": 190,
        "ductility": "NA",
        "hardness": "NA",
        "modulus": "NA",
        "notes": "As-atomized Al6061 particles exhibit lower strength than heat-treated ones."
    }],
    "Article_4": [
    {
        "yield_strength": "193 - 251 MPa",
        "ductility": "NA",
        "hardness": "NA",
        "modulus": "NA",
        "notes": "Yield strength values for cold-sprayed Al 6061 samples after 90 days of B-117 salt fog exposure."
    }
    ],
    "Article_5": [
        {
              "yield_strength": 250.3,
              "ductility": "1.2%",
              "hardness": "NA",
              "modulus": 54.5,
              "notes": "Processing set I: humid air exposure prior to deposition"
            },
            {
              "yield_strength": 251.2,
              "ductility": "1.0%",
              "hardness": "NA",
              "modulus": 55.3,
              "notes": "Processing set I: humid air exposure prior to deposition"
            },
            {
              "yield_strength": 230.6,
              "ductility": "6.9%",
              "hardness": "NA",
              "modulus": 71.0,
              "notes": "Processing set II: no humid air exposure"
            },
            {
              "yield_strength": 231.0,
              "ductility": "5.7%",
              "hardness": "NA",
              "modulus": 70.3,
              "notes": "Processing set II: no humid air exposure"
            },
            {
              "yield_strength": 249.5,
              "ductility": "3.9%",
              "hardness": "NA",
              "modulus": 67.5,
              "notes": "Processing set III: heat treated and gas-classified"
            }         
    ],
    "Article_6": [],
    "Article_7": [
        {
          "yield_strength": 255.7,
          "ductility": "4.122%",
          "hardness": "NA",
          "modulus": 66.60,
          "notes": "As-sprayed CS Al-6061 tested at strain rate 2.5 x 10^-4 s^-1 using ASTM E8 standard specimens."
        },
        {
            "yield_strength": 252.8,
            "ductility": "4.354%",
            "hardness": "NA",
            "modulus": 66.65,
            "notes": "As-sprayed CS Al-6061 tested at strain rate 2.5 x 10^-4 s^-1 using ASTM E8 standard specimens."
        },
        {
            "yield_strength": 253.7,
            "ductility": "4.992%",
            "hardness": "NA",
            "modulus": 69.09,
            "notes": "As-sprayed CS Al-6061 tested at strain rate 2.5 x 10^-4 s^-1 using ASTM E8 standard specimens."
        },
        {
            "yield_strength": 250.7,
            "ductility": "4.478%",
            "hardness": "NA",
            "modulus": 66.61,
            "notes": "As-sprayed CS Al-6061 tested at strain rate 2.5 x 10^-4 s^-1 using ASTM E8 standard specimens."
        },
        {
            "yield_strength": 263.4,
            "ductility": "3.068%",
            "hardness": "NA",
            "modulus": 67.08,
            "notes": "As-sprayed CS Al-6061 tested at strain rate 8.89 x 10^-3 s^-1 using miniature tensile specimens."
        },
        {
          "yield_strength": 263.4,
          "ductility": "5.341%",
          "hardness": "NA",
          "modulus": 54.35,
          "notes": "As-sprayed CS Al-6061 tested at strain rate 9.26 x 10^-1 s^-1 using miniature tensile specimens."
        },
        {
          "yield_strength": 259.0,
          "ductility": "6.910%",
          "hardness": "NA",
          "modulus": "NA",
          "notes": "As-sprayed CS Al-6061 tested at strain rate 1.25 x 10^2 s^-1 using miniature tensile specimens."
        },
        {
          "yield_strength": 289.0,
          "ductility": "6.888%",
          "hardness": "NA",
          "modulus": "NA",
          "notes": "As-sprayed CS Al-6061 tested at strain rate 4.82 x 10^2 s^-1 using miniature tensile specimens."
        }
    ],
    "Article_8": [
        {
          "yield_strength": 262.0,
          "ductility": "2.0%",
          "hardness": "HV105",
          "modulus": 67.5,
          "notes": "As-sprayed cold-sprayed AL 6061 material"
        },
        {
          "yield_strength": 147.5,
          "ductility": "13.0%",
          "hardness": "HV65.7",
          "modulus": 64.1,
          "notes": "Annealed cold-sprayed AL 6061 material"
        },
        {
          "yield_strength": 203.4,
          "ductility": "1.8%",
          "hardness": "HV120",
          "modulus": 65.1,
          "notes": "T6 heat-treated cold-sprayed AL 6061 material"
        }
    ],
    "Article_9": [
        {
          "yield_strength": "NA",
          "ductility": "5.16%",
          "hardness": "NA",
          "modulus": "55-66 GPa",
          "notes": "He-sprayed Al6061 sample (Al-2-1) with improved particle impact velocity; shows significant tensile strength increase and ductility."
        },
        {
          "yield_strength": "NA",
          "ductility": "0.14%",
          "hardness": "NA",
          "modulus": "55-66 GPa",
          "notes": "N2-sprayed Al6061 samples (Al-1-X series) showing low ductility and brittle failure due to lower impact velocities."
        }
      ],
    "Article_10": [
        {
          "yield_strength": "NA",
          "ductility": "NA",
          "hardness": "NA",
          "modulus": "NA",
          "notes": "Mechanical properties studied for gas-atomized Al 6061 powder, focusing on microstructures and oxide layer effects; results from GDCS post-thermal exposures."
        }
    ], 
    "Article_11": [
        {
          "yield_strength": 262,
          "ductility": "2%",
          "hardness": "HV105",
          "modulus": 67.5,
          "notes": "Cold-sprayed 6061 alloy in as-sprayed condition"
        },
        {
          "yield_strength": 147.5,
          "ductility": "13%",
          "hardness": "HV65.7",
          "modulus": 64.1,
          "notes": "Cold-sprayed 6061 alloy after annealing at 617 K for 8 hours"
        }
    ],
    "Article_12": [],
    "Article_13": []

      
    }   
}

File: productionalized/misc/groundTruthArticles.json
{"Articles": {
    "Article_1": [
        {
          "yield_strength": "260",
          "ductility": "2.6%",
          "hardness": "NA",
          "modulus": "61.4",
          "notes": "He-sprayed Al6061 sample (Al-2-1) with improved particle impact velocity; shows significant tensile strength increase and ductility."
        }
    ],
    "Article_5":[
        {
          "yield_strength_value": 250.3,
          "yield_strength_units": "MPa",
          "ultimate_tensile_strength_value": 268.2,
          "ultimate_tensile_strength_units": "MPa",
          "ductility_value": 1.2,
          "ductility_units": "%",
          "hardness_value": "NA",
          "hardness_units": "NA",
          "modulus_value": 54.5,
          "modulus_units": "GPa",
          "notes": "As-sprayed AL 6061 from processing set I (longitudinal); powder exposed to humid air"
        },
        {
          "yield_strength_value": 251.2,
          "yield_strength_units": "MPa",
          "ultimate_tensile_strength_value": 271.3,
          "ultimate_tensile_strength_units": "MPa",
          "ductility_value": 1.0,
          "ductility_units": "%",
          "hardness_value": "NA",
          "hardness_units": "NA",
          "modulus_value": 55.3,
          "modulus_units": "GPa",
          "notes": "As-sprayed AL 6061 from processing set I (transverse); powder exposed to humid air"
        },
        {
          "yield_strength_value": 230.6,
          "yield_strength_units": "MPa",
          "ultimate_tensile_strength_value": 292.3,
          "ultimate_tensile_strength_units": "MPa",
          "ductility_value": 6.9,
          "ductility_units": "%",
          "hardness_value": "NA",
          "hardness_units": "NA",
          "modulus_value": 71.0,
          "modulus_units": "GPa",
          "notes": "As-sprayed AL 6061 from processing set II (longitudinal); no humid air exposure"
        },
        {
          "yield_strength_value": 231.0,
          "yield_strength_units": "MPa",
          "ultimate_tensile_strength_value": 289.6,
          "ultimate_tensile_strength_units": "MPa",
          "ductility_value": 5.7,
          "ductility_units": "%",
          "hardness_value": "NA",
          "hardness_units": "NA",
          "modulus_value": 70.3,
          "modulus_units": "GPa",
          "notes": "As-sprayed AL 6061 from processing set II (transverse); no humid air exposure"
        },
        {
          "yield_strength_value": 249.5,
          "yield_strength_units": "MPa",
          "ultimate_tensile_strength_value": 289.6,
          "ultimate_tensile_strength_units": "MPa",
          "ductility_value": 3.9,
          "ductility_units": "%",
          "hardness_value": "NA",
          "hardness_units": "NA",
          "modulus_value": 67.5,
          "modulus_units": "GPa",
          "notes": "As-sprayed AL 6061 from processing set III (longitudinal)"
        }
      ],
    "Article_10": [],
    "Article_15": [
      {
        "yield_strength_value": "NA",
        "yield_strength_units": "NA",
        "ultimate_tensile_strength_value": 440,
        "ultimate_tensile_strength_units": "MPa",
        "ductility_value": 3,
        "ductility_units": "%",
        "hardness_value": "NA",
        "hardness_units": "NA",
        "modulus_value": "NA",
        "modulus_units": "NA",
        "notes": "As-deposited (cold-sprayed) condition"
      },
      {
        "yield_strength_value": "NA",
        "yield_strength_units": "NA",
        "ultimate_tensile_strength_value": 490,
        "ultimate_tensile_strength_units": "MPa",
        "ductility_value": 3.6,
        "ductility_units": "%",
        "hardness_value": "NA",
        "hardness_units": "NA",
        "modulus_value": "NA",
        "modulus_units": "NA",
        "notes": "Stress-relieved condition"
      },
      {
        "yield_strength_value": "NA",
        "yield_strength_units": "NA",
        "ultimate_tensile_strength_value": 465,
        "ultimate_tensile_strength_units": "MPa",
        "ductility_value": 3.8,
        "ductility_units": "%",
        "hardness_value": "NA",
        "hardness_units": "NA",
        "modulus_value": "NA",
        "modulus_units": "NA",
        "notes": "T6 condition"
      }
    ],
    "Article_20":[ 
      {
        "yield_strength_value": 270,
        "yield_strength_units": "MPa",
        "ultimate_tensile_strength_value": 319,
        "ultimate_tensile_strength_units": "MPa",
        "ductility_value": 4.43,
        "ductility_units": "%",
        "hardness_value": "NA",
        "hardness_units": "NA",
        "modulus_value": "NA",
        "modulus_units": "NA",
        "notes": "Cold-sprayed 6061 sample 1"
      },
      {
        "yield_strength_value": 247,
        "yield_strength_units": "MPa",
        "ultimate_tensile_strength_value": 314,
        "ultimate_tensile_strength_units": "MPa",
        "ductility_value": 4.96,
        "ductility_units": "%",
        "hardness_value": "NA",
        "hardness_units": "NA",
        "modulus_value": "NA",
        "modulus_units": "NA",
        "notes": "Cold-sprayed 6061 sample 2"
      },
      {
        "yield_strength_value": 252,
        "yield_strength_units": "MPa",
        "ultimate_tensile_strength_value": 316,
        "ultimate_tensile_strength_units": "MPa",
        "ductility_value": 6.40,
        "ductility_units": "%",
        "hardness_value": "NA",
        "hardness_units": "NA",
        "modulus_value": "NA",
        "modulus_units": "NA",
        "notes": "Cold-sprayed 6061 sample 3"
      },
      {
        "yield_strength_value": 237,
        "yield_strength_units": "MPa",
        "ultimate_tensile_strength_value": 310,
        "ultimate_tensile_strength_units": "MPa",
        "ductility_value": 5.18,
        "ductility_units": "%",
        "hardness_value": "NA",
        "hardness_units": "NA",
        "modulus_value": "NA",
        "modulus_units": "NA",
        "notes": "Cold-sprayed 6061 sample 4"
      }
  ],
  "Article_25": [
    {
      "yield_strength_value": "NA",
      "yield_strength_units": "NA",
      "ultimate_tensile_strength_value": 277.6,
      "ultimate_tensile_strength_units": "MPa",
      "ductility_value": 0.6,
      "ductility_units": "%",
      "hardness_value": "NA",
      "hardness_units": "NA",
      "modulus_value": 64.3,
      "modulus_units": "GPa",
      "notes": "As-deposited (MF-CS) condition with no post-spray heat treatment"
    },
    {
      "yield_strength_value": "NA",
      "yield_strength_units": "NA",
      "ultimate_tensile_strength_value": 298.1,
      "ultimate_tensile_strength_units": "MPa",
      "ductility_value": 0.9,
      "ductility_units": "%",
      "hardness_value": "NA",
      "hardness_units": "NA",
      "modulus_value": 63.2,
      "modulus_units": "GPa",
      "notes": "Stress-relieved (SR) at 175°C for 8 h"
    },
    {
      "yield_strength_value": "NA",
      "yield_strength_units": "NA",
      "ultimate_tensile_strength_value": 210.8,
      "ultimate_tensile_strength_units": "MPa",
      "ductility_value": 9.3,
      "ductility_units": "%",
      "hardness_value": "NA",
      "hardness_units": "NA",
      "modulus_value": "NA",
      "modulus_units": "NA",
      "notes": "Recrystallization annealed (RA) at 450°C for 2 h"
    },
    {
      "yield_strength_value": "NA",
      "yield_strength_units": "NA",
      "ultimate_tensile_strength_value": 314.3,
      "ultimate_tensile_strength_units": "MPa",
      "ductility_value": 7.8,
      "ductility_units": "%",
      "hardness_value": "NA",
      "hardness_units": "NA",
      "modulus_value": "NA",
      "modulus_units": "NA",
      "notes": "T6 heat treatment: solution at 535°C for 1 h, water quench, aging at 175°C for 4 h"
    }
  ]
  
    }
}
