Repository: sprice134/coldSprayTextExtraction

File: productionalized/modelOutputs/o1-mini_marcoPrompt1-31-25_expanded.json (part 1 of 5)
[
    {
        "filename": "Article_1.pdf",
        "title": "Bulk fracture anisotropy in Cold-Sprayed Al 6061 deposits ...",
        "link": "https://www.sciencedirect.com/science/article/abs/pii/S0013794422000649",
        "extractedText": ""
    },
    {
        "filename": "Article_2.pdf",
        "title": "Aluminium 6061 - SPEE3D 3D Metal Printing",
        "link": "https://www.spee3d.com/material/aluminium-alloy-6061-spd/",
        "extractedText": ""
    },
    {
        "filename": "Article_3.pdf",
        "title": "Tailoring powder strengths for enhanced quality of cold sprayed ...",
        "link": "https://www.sciencedirect.com/science/article/pii/S0264127522001150",
        "extractedText": ""
    },
    {
        "filename": "Article_4.pdf",
        "title": "Stress Corrosion Cracking Resistance of Cold-Sprayed Al 6061 ...",
        "link": "https://www.mdpi.com/2079-6412/9/7/445",
        "extractedText": ""
    },
    {
        "filename": "Article_5.pdf",
        "title": "Mechanical properties and growth mechanisms of long and small fatigue cracks in as-deposited bulk cold spray Al-6061",
        "link": "https://www.sciencedirect.com/science/article/pii/S0142112324000100?casa_token=8BTO0UmGmO4AAAAA:mj-VECrBp7wwXChuFvC8pE1aM0gwtxZXrvXa8j56GwyanemaThTVF6jtUgEd1h33433Bo2_c",
        "extractedText": ""
    },
    {
        "filename": "Article_6.pdf",
        "title": "",
        "link": "",
        "extractedText": [
            {
                "yield_strength_value": 385.33,
                "yield_strength_units": "MPa",
                "ultimate_tensile_strength_value": "NA",
                "ultimate_tensile_strength_units": "NA",
                "ductility_value": "NA",
                "ductility_units": "NA",
                "hardness_value": "NA",
                "hardness_units": "NA",
                "modulus_value": "NA",
                "modulus_units": "NA",
                "gas_type": "NA",
                "gas_speed": "NA",
                "gas_speed_units": "NA",
                "gas_pressure": "NA",
                "gas_pressure_units": "NA",
                "gas_temperature": "NA",
                "gas_temperature_units": "NA",
                "standoff_distance": "NA",
                "standoff_distance_units": "NA",
                "spray_gun_speed": "NA",
                "spray_gun_speed_units": "NA",
                "powder_heat_treatment": "NA",
                "post_deposition_heat_treatment": "NA",
                "notes": "Yield strength of Al 5056 powder with diameter 32 \u03bcm was approximately 385.33 MPa."
            }
        ]
    },
    {
        "filename": "Article_7.pdf",
        "title": "Ultrasonic and conventional fatigue behavior, strain rate sensitivity, and structural design methods for wrought and cold spray Al-6061",
        "link": "https://www.sciencedirect.com/science/article/pii/S2589152924002837?casa_token=5HQzxvgo2O8AAAAA:O8u_M_S5MkcKPLks84R_nScdX6WK4uCwQ_r45fkAdyTg7jwfuWRRUUQoJPq7Pzl23IHpvoXb",
        "extractedText": ""
    },
    {
        "filename": "Article_8.pdf",
        "title": "Effects of processing on microstructure evolution and fatigue crack growth mechanisms in cold-spray 6061 aluminum alloy",
        "link": "https://www.sciencedirect.com/science/article/pii/S0142112318300057?casa_token=3YwKzePCiMIAAAAA:ZsYbulYjY9o2oLWQMV5C0JupLhDY34P63EjyWVH_ARFIdWB9uU6bo8SvIdCtGz9qfVzDROjM",
        "extractedText": ""
    },
    {
        "filename": "Article_9.pdf",
        "title": "Quantitative Nondestructive Evaluation of Cold Spray Manufactured ...",
        "link": "https://link.springer.com/article/10.1007/s11666-024-01738-y",
        "extractedText": ""
    },
    {
        "filename": "Article_10.pdf",
        "title": "Surface states of gas-atomized Al 6061 powders \u2013 Effects of heat treatment",
        "link": "sciencedirect.com/science/article/pii/S0169433220324004?via%3Dihub",
        "extractedText": ""
    },
    {
        "filename": "Article_11.pdf",
        "title": "Small Fatigue Crack Growth Mechanisms and Interfacial Stability in Cold-Spray 6061 Aluminum Alloys and Coatings",
        "link": "https://link.springer.com/article/10.1007/s11661-018-4929-0",
        "extractedText": ""
    },
    {
        "filename": "Article_12.pdf",
        "title": "...",
        "link": "...",
        "extractedText": ""
    },
    {
        "filename": "Article_13.pdf",
        "title": "",
        "link": "",
        "extractedText": ""
    },
    {
        "filename": "Article_14.pdf",
        "title": "Microstructure and Micromechanical Response in Gas-Atomized Al 6061 Alloy powder and Cold-Sprayed Splats",
        "link": "https://link.springer.com/article/10.1007/s11666-018-0785-0",
        "extractedText": [
            {
                "yield_strength_value": 285,
                "yield_strength_units": "MPa",
                "ultimate_tensile_strength_value": "NA",
                "ultimate_tensile_strength_units": "NA",
                "ductility_value": "NA",
                "ductility_units": "NA",
                "hardness_value": "NA",
                "hardness_units": "NA",
                "modulus_value": "NA",
                "modulus_units": "NA",
                "gas_type": "He",
                "gas_speed": "NA",
                "gas_speed_units": "NA",
                "gas_pressure": 2.5,
                "gas_pressure_units": "MPa",
                "gas_temperature": "NA",
                "gas_temperature_units": "NA",
                "standoff_distance": 25,
                "standoff_distance_units": "mm",
                "spray_gun_speed": "NA",
                "spray_gun_speed_units": "NA",
                "powder_heat_treatment": "as-atomized, heat-treated, homogenized",
                "post_deposition_heat_treatment": "heat-treated",
                "notes": "Mean flow stress of 280-290 MPa measured on cold-sprayed Al 6061 splats under He gas."
            }
        ]
    },
    {
        "filename": "Article_15.pdf",
        "title": "Microsturcture and mechanical properties of cold sprayed 6061 Al in As-sprayed and heat treated condition",
        "link": "https://www.sciencedirect.com/science/article/pii/S0257897216313214?casa_token=Ah9Frhq7lAQAAAAA:t2RlwAFDZbM7RE8AKjK8fp570HG22xd5jwYZrKgBzh8GDNSE1DWw-gtgyy-bONEwYxK4Nm6X",
        "extractedText": ""
    },
    {
        "filename": "Article_16.pdf",
        "title": "Engineered Aluminum Powder Microsturcture and Mechanical Properties by Heat Treatment for Optimized Cold Spray Deposition of High-Strength Coatings",
        "link": "https://link.springer.com/article/10.1007/s11666-022-01455-4",
        "extractedText": []
    },
    {
        "filename": "Article_17.pdf",
        "title": "Effects of Process Parameters on Cold Spray Deposition of Al-6061 Alloy",
        "link": "https://link.springer.com/article/10.1007/s11666-022-01456-3",
        "extractedText": []
    },
    {
        "filename": "Article_18.pdf",
        "title": "Fatigue an delamination of 6061 aluminum cold spray on a similar wrought substrate",
        "link": "https://www.sciencedirect.com/science/article/pii/S0921509324009559?casa_token=wJH4sAkNVMIAAAAA:hSLjXhWiaAvq7J3HwYuLjp7Ky7kPDgKdHzL57wwWH_ziitN1mN8fZbRNR3rB3PA-QO5RJJma",
        "extractedText": [
            {
                "yield_strength_value": "NA",
                "yield_strength_units": "NA",
                "ultimate_tensile_strength_value": "NA",
                "ultimate_tensile_strength_units": "NA",
                "ductility_value": 11.6,
                "ductility_units": "%",
                "hardness_value": "NA",
                "hardness_units": "NA",
                "modulus_value": "NA",
                "modulus_units": "NA",
                "gas_type": "Helium",
                "gas_speed": "NA",
                "gas_speed_units": "NA",
                "gas_pressure": "NA",
                "gas_pressure_units": "NA",
                "gas_temperature": 435,
                "gas_temperature_units": "C",
                "standoff_distance": "NA",
                "standoff_distance_units": "NA",
                "spray_gun_speed": "NA",
                "spray_gun_speed_units": "NA",
                "powder_heat_treatment": "heat treated to 230\u00b0C for 75 min",
                "post_deposition_heat_treatment": "NA",
                "notes": "Elongation at break measured for cold-sprayed 6061 aluminum."
            }
        ]
    },
    {
        "filename": "Article_19.pdf",
        "title": "Deformation and cracking phenomena in cold sprayed 6061 Al alloy powders with nanoscale aluminum oxide films",
        "link": "https://www.sciencedirect.com/science/article/pii/S0921509322004439?casa_token=iTjXQq3ARrsAAAAA:8XIPMB7jxM4LvKNB6zcLczfNcYmdnJM1cwIuaaIwg10sTGYsD2KQ5Z2LLPeBOfTppKTotNEl",
        "extractedText": []
    },
    {
        "filename": "Article_20.pdf",
        "title": "Joining of Cast ZE41A Mg to Wrought 6061 Al by the Cold Spray Process and Friction Stir Welding",
        "link": "https://link.springer.com/article/10.1007/s11666-015-0301-8",
        "extractedText": ""
    },
    {
        "filename": "Article_21.pdf",
        "title": "Effects of post-deposition processing on static and cyclic performance of cold sprayed 6061 aluminum alloy",
        "link": "https://www.sciencedirect.com/science/article/pii/S2214860424002926",
        "extractedText": [
            {
                "yield_strength_value": 259,
                "yield_strength_units": "MPa",
                "ultimate_tensile_strength_value": 282,
                "ultimate_tensile_strength_units": "MPa",
                "ductility_value": 1.6,
                "ductility_units": "%",
                "hardness_value": 105,
                "hardness_units": "HV",
                "modulus_value": "NA",
                "modulus_units": "NA",
                "gas_type": "He",
                "gas_speed": 927,
                "gas_speed_units": "m/sec",
                "gas_pressure": 4.0,
                "gas_pressure_units": "MPa",
                "gas_temperature": 425,
                "gas_temperature_units": "C",
                "standoff_distance": 25,
                "standoff_distance_units": "mm",
                "spray_gun_speed": "NA",
                "spray_gun_speed_units": "NA",
                "powder_heat_treatment": "NA",
                "post_deposition_heat_treatment": "None",
                "notes": "As-sprayed (He)"
            },
            {
                "yield_strength_value": 49,
                "yield_strength_units": "MPa",
                "ultimate_tensile_strength_value": "NA",
                "ultimate_tensile_strength_units": "NA",
                "ductility_value": 0.1,
                "ductility_units": "%",
                "hardness_value": 91,
                "hardness_units": "HV",
                "modulus_value": "NA",
                "modulus_units": "NA",
                "gas_type": "Nitrogen",
                "gas_speed": 752,
                "gas_speed_units": "m/sec",
                "gas_pressure": 6.5,
                "gas_pressure_units": "MPa",
                "gas_temperature": 455,
                "gas_temperature_units": "C",
                "standoff_distance": 25,
                "standoff_distance_units": "mm",
                "spray_gun_speed": "NA",
                "spray_gun_speed_units": "NA",
                "powder_heat_treatment": "NA",
                "post_deposition_heat_treatment": "None",
                "notes": "As-sprayed (N2)"
            },
            {
                "yield_strength_value": "NA",
                "yield_strength_units": "NA",
                "ultimate_tensile_strength_value": 223,
                "ultimate_tensile_strength_units": "MPa",
                "ductility_value": 0.5,
                "ductility_units": "%",
                "hardness_value": 106,
                "hardness_units": "HV",
                "modulus_value": "NA",
                "modulus_units": "NA",
                "gas_type": "Nitrogen",
                "gas_speed": 752,
                "gas_speed_units": "m/sec",
                "gas_pressure": 6.5,
                "gas_pressure_units": "MPa",
                "gas_temperature": 455,
                "gas_temperature_units": "C",
                "standoff_distance": 25,
                "standoff_distance_units": "mm",
                "spray_gun_speed": "NA",
                "spray_gun_speed_units": "NA",
                "powder_heat_treatment": "NA",
                "post_deposition_heat_treatment": "Conventional Heat Treatment - Solution Annealing",
                "notes": "CHT-SA"
            },
            {
                "yield_strength_value": 261,
                "yield_strength_units": "MPa",
                "ultimate_tensile_strength_value": 269,
                "ultimate_tensile_strength_units": "MPa",
                "ductility_value": 0.9,
                "ductility_units": "%",
                "hardness_value": 112,
                "hardness_units": "HV",
                "modulus_value": "NA",
                "modulus_units": "NA",
                "gas_type": "Nitrogen",
                "gas_speed": 752,
                "gas_speed_units": "m/sec",
                "gas_pressure": 6.5,
                "gas_pressure_units": "MPa",
                "gas_temperature": 455,
                "gas_temperature_units": "C",
                "standoff_distance": 25,
                "standoff_distance_units": "mm",
                "spray_gun_speed": "NA",
                "spray_gun_speed_units": "NA",
                "powder_heat_treatment": "NA",
                "post_deposition_heat_treatment": "Conventional Heat Treatment - High Solution Annealing",
                "notes": "CHT-H-SA"
            },
            {
                "yield_strength_value": 56,
                "yield_strength_units": "MPa",
                "ultimate_tensile_strength_value": 120,
                "ultimate_tensile_strength_units": "MPa",
                "ductility_value": 4.9,
                "ductility_units": "%",
                "hardness_value": 67,
                "hardness_units": "HV",
                "modulus_value": "NA",
                "modulus_units": "NA",
                "gas_type": "Nitrogen",
                "gas_speed": 752,
                "gas_speed_units": "m/sec",
                "gas_pressure": 6.5,
                "gas_pressure_units": "MPa",
                "gas_temperature": 455,
                "gas_temperature_units": "C",
                "standoff_distance": 25,
                "standoff_distance_units": "mm",
                "spray_gun_speed": "NA",
                "spray_gun_speed_units": "NA",
                "powder_heat_treatment": "NA",
                "post_deposition_heat_treatment": "Conventional Heat Treatment - Annealing",
                "notes": "CHT-Ann"
            },
            {
                "yield_strength_value": 57,
                "yield_strength_units": "MPa",
                "ultimate_tensile_strength_value": 122,
                "ultimate_tensile_strength_units": "MPa",
                "ductility_value": 7.4,
                "ductility_units": "%",
                "hardness_value": 72,
                "hardness_units": "HV",
                "modulus_value": "NA",
                "modulus_units": "NA",
                "gas_type": "Nitrogen",
                "gas_speed": 752,
                "gas_speed_units": "m/sec",
                "gas_pressure": 6.5,
                "gas_pressure_units": "MPa",
                "gas_temperature": 455,
                "gas_temperature_units": "C",
                "standoff_distance": 25,
                "standoff_distance_units": "mm",
                "spray_gun_speed": "NA",
                "spray_gun_speed_units": "NA",
                "powder_heat_treatment": "NA",
                "post_deposition_heat_treatment": "Conventional Heat Treatment - High Annealing",
                "notes": "CHT-H-Ann"
            },
            {
                "yield_strength_value": "NA",
                "yield_strength_units": "NA",
                "ultimate_tensile_strength_value": 235,
                "ultimate_tensile_strength_units": "MPa",
                "ductility_value": 0.5,
                "ductility_units": "%",
                "hardness_value": 110,
                "hardness_units": "HV",
                "modulus_value": "NA",
                "modulus_units": "NA",
                "gas_type": "Nitrogen",
                "gas_speed": 752,
                "gas_speed_units": "m/sec",
                "gas_pressure": 6.5,
                "gas_pressure_units": "MPa",
                "gas_temperature": 455,
                "gas_temperature_units": "C",
                "standoff_distance": 25,
                "standoff_distance_units": "mm",
                "spray_gun_speed": "NA",
                "spray_gun_speed_units": "NA",
                "powder_heat_treatment": "NA",
                "post_deposition_heat_treatment": "Hot Isostatic Pressing - Solution Annealing",
                "notes": "HIP-SA"
            },
            {
                "yield_strength_value": 257,
                "yield_strength_units": "MPa",
                "ultimate_tensile_strength_value": 268,
                "ultimate_tensile_strength_units": "MPa",
                "ductility_value": 1.3,
                "ductility_units": "%",
                "hardness_value": 113,
                "hardness_units": "HV",
                "modulus_value": "NA",
                "modulus_units": "NA",
                "gas_type": "Nitrogen",
                "gas_speed": 752,
                "gas_speed_units": "m/sec",
                "gas_pressure": 6.5,
                "gas_pressure_units": "MPa",
                "gas_temperature": 455,
                "gas_temperature_units": "C",
                "standoff_distance": 25,
                "standoff_distance_units": "mm",
                "spray_gun_speed": "NA",
                "spray_gun_speed_units": "NA",
                "powder_heat_treatment": "NA",
                "post_deposition_heat_treatment": "Hot Isostatic Pressing - High Solution Annealing",
                "notes": "HIP-H-SA"
            },
            {
                "yield_strength_value": 57,
                "yield_strength_units": "MPa",
                "ultimate_tensile_strength_value": 123,
                "ultimate_tensile_strength_units": "MPa",
                "ductility_value": 5.1,
                "ductility_units": "%",
                "hardness_value": 71,
                "hardness_units": "HV",
                "modulus_value": "NA",
                "modulus_units": "NA",
                "gas_type": "Nitrogen",
                "gas_speed": 752,
                "gas_speed_units": "m/sec",
                "gas_pressure": 6.5,
                "gas_pressure_units": "MPa",
                "gas_temperature": 455,
                "gas_temperature_units": "C",
                "standoff_distance": 25,
                "standoff_distance_units": "mm",
                "spray_gun_speed": "NA",
                "spray_gun_speed_units": "NA",
                "powder_heat_treatment": "NA",
                "post_deposition_heat_treatment": "Hot Isostatic Pressing - Annealing",
                "notes": "HIP-Ann"
            },
            {
                "yield_strength_value": 57,
                "yield_strength_units": "MPa",
                "ultimate_tensile_strength_value": 123,
                "ultimate_tensile_strength_units": "MPa",
                "ductility_value": 9.4,
                "ductility_units": "%",
                "hardness_value": 73,
                "hardness_units": "HV",
                "modulus_value": "NA",
                "modulus_units": "NA",
                "gas_type": "Nitrogen",
                "gas_speed": 752,
                "gas_speed_units": "m/sec",
                "gas_pressure": 6.5,
                "gas_pressure_units": "MPa",
                "gas_temperature": 455,
                "gas_temperature_units": "C",
                "standoff_distance": 25,
                "standoff_distance_units": "mm",
                "spray_gun_speed": "NA",
                "spray_gun_speed_units": "NA",
                "powder_heat_treatment": "NA",
                "post_deposition_heat_treatment": "Hot Isostatic Pressing - High Annealing",
                "notes": "HIP-H-Ann"
            }
        ]
    },
    {
        "filename": "Article_22.pdf",
        "title": "Effects of build orientation and head treatment on microsturcture, mechanical and corrosion properties of Al6061 aluminium parts built by cold spray additive manufacturing process",
        "link": "https://www.sciencedirect.com/science/article/pii/S0020740321002617?casa_token=H_hTt0GWjLgAAAAA:XXM8sXT83JIOMk463Fc2FQhIuz-N1ALlLflPCQ7oQvnja9N3yzvKH5OEeKke-qLJCj5Ag0U5",
        "extractedText": [
            {
                "yield_strength_value": "NA",
                "yield_strength_units": "NA",
                "ultimate_tensile_strength_value": 103,
                "ultimate_tensile_strength_units": "MPa",
                "ductility_value": 0.3,
                "ductility_units": "%",
                "hardness_value": 93,
                "hardness_units": "HV",
                "modulus_value": "NA",
                "modulus_units": "NA",
                "gas_type": "Air",
                "gas_speed": "NA",
                "gas_speed_units": "NA",
                "gas_pressure": "NA",
                "gas_pressure_units": "NA",
                "gas_temperature": 500,
                "gas_temperature_units": "C",
                "standoff_distance": 16,
                "standoff_distance_units": "mm",
                "spray_gun_speed": 100,
                "spray_gun_speed_units": "mm/s",
                "powder_heat_treatment": "NA",
                "post_deposition_heat_treatment": "NA",
                "notes": "As-deposited condition"
            },
            {
                "yield_strength_value": "NA",
                "yield_strength_units": "NA",
                "ultimate_tensile_strength_value": 78,
                "ultimate_tensile_strength_units": "MPa",
                "ductility_value": 0.2,
                "ductility_units": "%",
                "hardness_value": 84,
                "hardness_units": "HV",
                "modulus_value": "NA",
                "modulus_units": "NA",
                "gas_type": "Air",
                "gas_speed": "NA",
                "gas_speed_units": "NA",
                "gas_pressure": "NA",
                "gas_pressure_units": "NA",
                "gas_temperature": 500,
                "gas_temperature_units": "C",
                "standoff_distance": 16,
                "standoff_distance_units": "mm",
                "spray_gun_speed": 100,
                "spray_gun_speed_units": "mm/s",
                "powder_heat_treatment": "NA",
                "post_deposition_heat_treatment": "NA",
                "notes": "As-deposited condition"
            },
            {
                "yield_strength_value": "NA",
                "yield_strength_units": "NA",
                "ultimate_tensile_strength_value": 238,
                "ultimate_tensile_strength_units": "MPa",
                "ductility_value": 6.1,
                "ductility_units": "%",
                "hardness_value": 88,
                "hardness_units": "HV",
                "modulus_value": "NA",
                "modulus_units": "NA",
                "gas_type": "Air",
                "gas_speed": "NA",
                "gas_speed_units": "NA",
                "gas_pressure": "NA",
                "gas_pressure_units": "NA",
                "gas_temperature": 500,
                "gas_temperature_units": "C",
                "standoff_distance": 16,
                "standoff_distance_units": "mm",
                "spray_gun_speed": 100,
                "spray_gun_speed_units": "mm/s",
                "powder_heat_treatment": "NA",
                "post_deposition_heat_treatment": "sintering at 610\u00b0C for 5 hrs, solutionising at 530\u00b0C for 1 hr with water quenching, and ageing at 160\u00b0C for 4 hrs with air cooling",
                "notes": "Heat-treated condition: sintering at 610\u00b0C for 5 hrs, solutionising at 530\u00b0C for 1 hr with water quenching, and ageing at 160\u00b0C for 4 hrs with air cooling"
            },
            {
                "yield_strength_value": "NA",
                "yield_strength_units": "NA",
                "ultimate_tensile_strength_value": 241,
                "ultimate_tensile_strength_units": "MPa",
                "ductility_value": 5.1,
                "ductility_units": "%",
                "hardness_value": 96,
                "hardness_units": "HV",
                "modulus_value": "NA",
                "modulus_units": "NA",
                "gas_type": "Air",
                "gas_speed": "NA",
                "gas_speed_units": "NA",
                "gas_pressure": "NA",
                "gas_pressure_units": "NA",
                "gas_temperature": 500,
                "gas_temperature_units": "C",
                "standoff_distance": 16,
                "standoff_distance_units": "mm",
                "spray_gun_speed": 100,
                "spray_gun_speed_units": "mm/s",
                "powder_heat_treatment": "NA",
                "post_deposition_heat_treatment": "sintering at 610\u00b0C for 5 hrs, solutionising at 530\u00b0C for 1 hr with water quenching, and ageing at 160\u00b0C for 4 hrs with air cooling",
                "notes": "Heat-treated condition: sintering at 610\u00b0C for 5 hrs, solutionising at 530\u00b0C for 1 hr with water quenching, and ageing at 160\u00b0C for 4 hrs with air cooling"
            }
        ]
    },
    {
        "filename": "Article_23.pdf",
        "title": "Towards better understanding supersonic impact-bonding behavior of cold sprayed 6061-T6 aluminum alloy based on a high-accuracy material model",
        "link": "https://www.sciencedirect.com/science/article/pii/S2214860421006199",
        "extractedText": []
    },
    {
        "filename": "Article_24.pdf",
        "title": "Effects of zirconia secondary peening on the microsturcture and mechanical behavior of Al6061 cold spray coatings",
        "link": "https://www.sciencedirect.com/science/article/pii/S0257897222001906?casa_token=sU7VsPS_VdUAAAAA:lE0ITUDc6v_wmrQF5nviDLZdq9jW4ZpwLVLMk84Ldurvd-ZwYrkgx07jrQbnSKr49uskDqeE",
        "extractedText": [
            {
                "yield_strength_value": 110,
                "yield_strength_units": "MPa",
                "ultimate_tensile_strength_value": 110,
                "ultimate_tensile_strength_units": "MPa",
                "ductility_value": 0.2,
                "ductility_units": "%",
                "hardness_value": 109.6,
                "hardness_units": "HV",
                "modulus_value": "NA",
                "modulus_units": "NA",
                "gas_type": "Nitrogen",
                "gas_speed": "NA",
                "gas_speed_units": "NA",
                "gas_pressure": 5.51,
                "gas_pressure_units": "MPa",
                "gas_temperature": 425,
                "gas_temperature_units": "C",
                "standoff_distance": 15,
                "standoff_distance_units": "mm",
                "spray_gun_speed": 0.2,
                "spray_gun_speed_units": "m/sec",
                "powder_heat_treatment": "NA",
                "post_deposition_heat_treatment": "NA",
                "notes": "As-sprayed condition with Nitrogen gas"
            },
            {
                "yield_strength_value": 255,
                "yield_strength_units": "MPa",
                "ultimate_tensile_strength_value": 282,
                "ultimate_tensile_strength_units": "MPa",
                "ductility_value": 6.5,
                "ductility_units": "%",
                "hardness_value": 107.4,
                "hardness_units": "HV",
                "modulus_value": "NA",
                "modulus_units": "NA",
                "gas_type": "He",
                "gas_speed": "NA",
                "gas_speed_units": "NA",
                "gas_pressure": 5.51,
                "gas_pressure_units": "MPa",
                "gas_temperature": 425,
                "gas_temperature_units": "C",
                "standoff_distance": 15,
                "standoff_distance_units": "mm",
                "spray_gun_speed": 0.2,
                "spray_gun_speed_units": "m/sec",
                "powder_heat_treatment": "NA",
                "post_deposition_heat_treatment": "NA",
                "notes": "As-sprayed condition with Helium gas"
            },
            {
                "yield_strength_value": 82,
                "yield_strength_units": "MPa",
                "ultimate_tensile_strength_value": 82,
                "ultimate_tensile_strength_units": "MPa",
                "ductility_value": 0.1,
                "ductility_units": "%",
                "hardness_value": 98.7,
                "hardness_units": "HV",
                "modulus_value": "NA",
                "modulus_units": "NA",
                "gas_type": "Nitrogen",
                "gas_speed": "NA",
                "gas_speed_units": "NA",
                "gas_pressure": 5.51,
                "gas_pressure_units": "MPa",
                "gas_temperature": 425,
                "gas_temperature_units": "C",
                "standoff_distance": 15,
                "standoff_distance_units": "mm",
                "spray_gun_speed": 0.2,
                "spray_gun_speed_units": "m/sec",
                "powder_heat_treatment": "NA",
                "post_deposition_heat_treatment": "NA",
                "notes": "As-sprayed condition with Nitrogen gas and ZrO2 secondary peening"
            }
        ]
    },
    {
        "filename": "Article_25.pdf",
        "title": "Solid-state additive manufacturing high performance aluminum alloy 6061 enabled by an in-situ micro-forging assisted cold spray",
        "link": "https://www.sciencedirect.com/science/article/pii/S0921509320301131?casa_token=kDcBkHJzjGkAAAAA:2VFlUZh068QYmFK6i96nD4s-UBocs-30O4CkZUeRlclqCU0X8tObQ33D5kdAZf2-oNR_izTV",
        "extractedText": ""
    },
    {
        "filename": "Article_26.pdf",
        "title": "Laser assisted cold spray of aluminum alloy 6061: Experimental results",
        "link": "https://www.sciencedirect.com/science/article/pii/S2214860424005943?casa_token=AUlvVNeCFL0AAAAA:qjQNaxjSzTTDKDJ-D-i6deO1Z4lCe0_-cKKtdWF-KDs6Du2OSMBOE-LVWNMnlUunM78Y7e5Z",
        "extractedText": [
            {
                "yield_strength_value": "NA",
                "yield_strength_units": "NA",
                "ultimate_tensile_strength_value": 34.3,
                "ultimate_tensile_strength_units": "MPa",
                "ductility_value": 0.07,
                "ductility_units": "%",
                "hardness_value": 80,
                "hardness_units": "HV",
                "modulus_value": "NA",
                "modulus_units": "NA",
                "gas_type": "Nitrogen",
                "gas_speed": "NA",
                "gas_speed_units": "NA",
                "gas_pressure": 6.55,
                "gas_pressure_units": "MPa",
                "gas_temperature": 425,
                "gas_temperature_units": "C",
                "standoff_distance": 40,
                "standoff_distance_units": "mm",
                "spray_gun_speed": 0.2,
                "spray_gun_speed_units": "m/sec",
                "powder_heat_treatment": "NA",
                "post_deposition_heat_treatment": "NA",
                "notes": "As-sprayed condition"
            },
            {
                "yield_strength_value": "NA",
                "yield_strength_units": "NA",
                "ultimate_tensile_strength_value": 63,
                "ultimate_tensile_strength_units": "MPa",
                "ductility_value": "NA",
                "ductility_units": "NA",
                "hardness_value": 70,
                "hardness_units": "HV",
                "modulus_value": "NA",
                "modulus_units": "NA",
                "gas_type": "Nitrogen",
                "gas_speed": "NA",
                "gas_speed_units": "NA",
                "gas_pressure": 6.55,
                "gas_pressure_units": "MPa",
                "gas_temperature": 425,
                "gas_temperature_units": "C",
                "standoff_distance": 40,
                "standoff_distance_units": "mm",
                "spray_gun_speed": 0.2,
                "spray_gun_speed_units": "m/sec",
                "powder_heat_treatment": "NA",
                "post_deposition_heat_treatment": "Hotplate at 500\u00b0C",
                "notes": "LACS with 3kW laser power"
            },
            {
                "yield_strength_value": "NA",
                "yield_strength_units": "NA",
                "ultimate_tensile_strength_value": 167.6,
                "ultimate_tensile_strength_units": "MPa",
                "ductility_value": 15.58,
                "ductility_units": "%",
                "hardness_value": 50,
                "hardness_units": "HV",
                "modulus_value": "NA",
                "modulus_units": "NA",
                "gas_type": "Nitrogen",
                "gas_speed": "NA",
                "gas_speed_units": "NA",
                "gas_pressure": 6.55,
                "gas_pressure_units": "MPa",
                "gas_temperature": 425,
                "gas_temperature_units": "C",
                "standoff_distance": 40,
                "standoff_distance_units": "mm",
                "spray_gun_speed": 0.2,
                "spray_gun_speed_units": "m/sec",
                "powder_heat_treatment": "NA",
                "post_deposition_heat_treatment": "Hotplate at 500\u00b0C",
                "notes": "LACS with 5kW laser power"
            }
        ]
    },
    {
        "filename": "Article_27.pdf",
        "title": "Effects of substrate surface finish and particle velocity on fatigue performance of cold spray coated A6061 aluminum alloy",
        "link": "https://www.sciencedirect.com/science/article/pii/S0257897222005977?casa_token=VNPMIq6LyL8AAAAA:fqn3WE8EdHgjmpXzWiUOAMInV2Q8K_cZpZJJOvg5fP-FtAP0CIAa1Dy-Var1lXhOlFusMoPF",
        "extractedText": [
            {
                "yield_strength_value": "NA",
                "yield_strength_units": "NA",
                "ultimate_tensile_strength_value": "NA",
                "ultimate_tensile_strength_units": "NA",
                "ductility_value": "NA",
                "ductility_units": "NA",
                "hardness_value": 86.5,
                "hardness_units": "HV",
                "modulus_value": "NA",
                "modulus_units": "NA",
                "gas_type": "Nitrogen",
                "gas_speed": 752,
                "gas_speed_units": "m/sec",
                "gas_pressure": 65,
                "gas_pressure_units": "bar",
                "gas_temperature": 455,
                "gas_temperature_units": "C",
                "standoff_distance": 25,
                "standoff_distance_units": "mm",
                "spray_gun_speed": 0.2,
                "spray_gun_speed_units": "m/sec",
                "powder_heat_treatment": "NA",
                "post_deposition_heat_treatment": "NA",
                "notes": "N2-sprayed, S30 surface finish"
            },
            {
                "yield_strength_value": "NA",
                "yield_strength_units": "NA",
                "ultimate_tensile_strength_value": "NA",
                "ultimate_tensile_strength_units": "NA",
                "ductility_value": "NA",
                "ductility_units": "NA",
                "hardness_value": 86.5,
                "hardness_units": "HV",
                "modulus_value": "NA",
                "modulus_units": "NA",
                "gas_type": "Nitrogen",
                "gas_speed": 752,
                "gas_speed_units": "m/sec",
                "gas_pressure": 65,
                "gas_pressure_units": "bar",
                "gas_temperature": 455,
                "gas_temperature_units": "C",
                "standoff_distance": 25,
                "standoff_distance_units": "mm",
                "spray_gun_speed": 0.2,
                "spray_gun_speed_units": "m/sec",
                "powder_heat_treatment": "NA",
                "post_deposition_heat_treatment": "NA",
                "notes": "N2-sprayed, GB surface finish"
            },
            {
                "yield_strength_value": "NA",
                "yield_strength_units": "NA",
                "ultimate_tensile_strength_value": "NA",
                "ultimate_tensile_strength_units": "NA",
                "ductility_value": "NA",
                "ductility_units": "NA",
                "hardness_value": 105,
                "hardness_units": "HV",
                "modulus_value": "NA",
                "modulus_units": "NA",
                "gas_type": "He",
                "gas_speed": 927,
                "gas_speed_units": "m/sec",
                "gas_pressure": 40,
                "gas_pressure_units": "bar",
                "gas_temperature": 425,
                "gas_temperature_units": "C",
                "standoff_distance": 25,
                "standoff_distance_units": "mm",
                "spray_gun_speed": 0.2,
                "spray_gun_speed_units": "m/sec",
                "powder_heat_treatment": "NA",
                "post_deposition_heat_treatment": "NA",
                "notes": "He-sprayed, S30 surface finish"
            },
            {
                "yield_strength_value": "NA",
                "yield_strength_units": "NA",
                "ultimate_tensile_strength_value": "NA",
                "ultimate_tensile_strength_units": "NA",
                "ductility_value": "NA",
                "ductility_units": "NA",
                "hardness_value": 105,
                "hardness_units": "HV",
                "modulus_value": "NA",
                "modulus_units": "NA",
                "gas_type": "He",
                "gas_speed": 927,
                "gas_speed_units": "m/sec",
                "gas_pressure": 40,
                "gas_pressure_units": "bar",
                "gas_temperature": 425,
                "gas_temperature_units": "C",
                "standoff_distance": 25,
                "standoff_distance_units": "mm",
                "spray_gun_speed": 0.2,
                "spray_gun_speed_units": "m/sec",
                "powder_heat_treatment": "NA",
                "post_deposition_heat_treatment": "NA",
                "notes": "He-sprayed, GB surface finish"
            }
        ]
    },
    {
        "filename": "Article_28.pdf",
        "title": "Annealing behaviour of 6061 aluminium deposited by high pressure cold spray",
        "link": "https://journals.sagepub.com/doi/epub/10.1179/1743294413Y.0000000209",
        "extractedText": [
            {
                "yield_strength_value": "NA",
                "yield_strength_units": "NA",
                "ultimate_tensile_strength_value": "NA",
                "ultimate_tensile_strength_units": "NA",
                "ductility_value": "NA",
                "ductility_units": "NA",
                "hardness_value": "NA",
                "hardness_units": "NA",
                "modulus_value": "NA",
                "modulus_units": "NA",
                "gas_type": "He",
                "gas_speed": "NA",
                "gas_speed_units": "m/sec",
                "gas_pressure": 28,
                "gas_pressure_units": "bar",
                "gas_temperature": 400,
                "gas_temperature_units": "C",
                "standoff_distance": "NA",
