Repository: sprice134/coldSprayTextExtraction

File: productionalized/modelOutputs/o1-mini_marcoPrompt1-31-25_expanded_merged.json (part 1 of 6)
[
    {
        "filename": "Article_1.pdf",
        "title": "Bulk fracture anisotropy in Cold-Sprayed Al 6061 deposits ...",
        "link": "https://www.sciencedirect.com/science/article/abs/pii/S0013794422000649",
        "extractedText": [
            {
                "yield_strength_value": "NA",
                "yield_strength_units": "NA",
                "ultimate_tensile_strength_value": "NA",
                "ultimate_tensile_strength_units": "NA",
                "ductility_value": "NA",
                "ductility_units": "NA",
                "hardness_value": "NA",
                "hardness_units": "NA",
                "modulus_value": 61.4,
                "modulus_units": "GPa",
                "gas_type": "Helium",
                "gas_speed": 1110,
                "gas_speed_units": "m/s",
                "gas_pressure": 3.5,
                "gas_pressure_units": "MPa",
                "gas_temperature": 400,
                "gas_temperature_units": "C",
                "standoff_distance": 25.4,
                "standoff_distance_units": "mm",
                "spray_gun_speed": 254,
                "spray_gun_speed_units": "mm/s",
                "powder_heat_treatment": "heat treated in air at 230\u00b0C for one hour",
                "post_deposition_heat_treatment": "NA",
                "notes": "NA"
            }
        ],
        "ground_truth": true
    },
    {
        "filename": "Article_2.pdf",
        "title": "Aluminium 6061 - SPEE3D 3D Metal Printing",
        "link": "https://www.spee3d.com/material/aluminium-alloy-6061-spd/",
        "extractedText": "",
        "ground_truth": true
    },
    {
        "filename": "Article_3.pdf",
        "title": "Tailoring powder strengths for enhanced quality of cold sprayed ...",
        "link": "https://www.sciencedirect.com/science/article/pii/S0264127522001150",
        "extractedText": [
            {
                "yield_strength_value": 151,
                "yield_strength_units": "MPa",
                "ultimate_tensile_strength_value": 311,
                "ultimate_tensile_strength_units": "MPa",
                "ductility_value": "NA",
                "ductility_units": "NA",
                "hardness_value": 85,
                "hardness_units": "HV",
                "modulus_value": "NA",
                "modulus_units": "NA",
                "gas_type": "N2",
                "gas_speed": 0.25,
                "gas_speed_units": "m/sec",
                "gas_pressure": 3,
                "gas_pressure_units": "MPa",
                "gas_temperature": 500,
                "gas_temperature_units": "C",
                "standoff_distance": 35,
                "standoff_distance_units": "mm",
                "spray_gun_speed": 0.25,
                "spray_gun_speed_units": "m/sec",
                "powder_heat_treatment": "as-atomized and stored",
                "post_deposition_heat_treatment": "NA",
                "notes": "As-sprayed condition"
            },
            {
                "yield_strength_value": 77,
                "yield_strength_units": "MPa",
                "ultimate_tensile_strength_value": 179,
                "ultimate_tensile_strength_units": "MPa",
                "ductility_value": "NA",
                "ductility_units": "NA",
                "hardness_value": 69,
                "hardness_units": "HV",
                "modulus_value": "NA",
                "modulus_units": "NA",
                "gas_type": "N2",
                "gas_speed": 0.75,
                "gas_speed_units": "m/sec",
                "gas_pressure": 3,
                "gas_pressure_units": "MPa",
                "gas_temperature": 500,
                "gas_temperature_units": "C",
                "standoff_distance": 35,
                "standoff_distance_units": "mm",
                "spray_gun_speed": 0.75,
                "spray_gun_speed_units": "m/sec",
                "powder_heat_treatment": "solutionized at 500\u00b0C for 1 h + water quenching",
                "post_deposition_heat_treatment": "NA",
                "notes": "Heat-treated condition"
            }
        ],
        "ground_truth": true
    },
    {
        "filename": "Article_4.pdf",
        "title": "Stress Corrosion Cracking Resistance of Cold-Sprayed Al 6061 ...",
        "link": "https://www.mdpi.com/2079-6412/9/7/445",
        "extractedText": [
            {
                "yield_strength_value": "NA",
                "yield_strength_units": "NA",
                "ultimate_tensile_strength_value": "NA",
                "ultimate_tensile_strength_units": "NA",
                "ductility_value": "NA",
                "ductility_units": "NA",
                "hardness_value": "NA",
                "hardness_units": "NA",
                "modulus_value": "NA",
                "modulus_units": "NA",
                "gas_type": "He",
                "gas_speed": "NA",
                "gas_speed_units": "NA",
                "gas_pressure": 25,
                "gas_pressure_units": "bar",
                "gas_temperature": "NA",
                "gas_temperature_units": "NA",
                "standoff_distance": 1,
                "standoff_distance_units": "inch",
                "spray_gun_speed": 200,
                "spray_gun_speed_units": "mm/sec",
                "powder_heat_treatment": "NA",
                "post_deposition_heat_treatment": "NA",
                "notes": "NA"
            }
        ],
        "ground_truth": true
    },
    {
        "filename": "Article_5.pdf",
        "title": "Mechanical properties and growth mechanisms of long and small fatigue cracks in as-deposited bulk cold spray Al-6061",
        "link": "https://www.sciencedirect.com/science/article/pii/S0142112324000100?casa_token=8BTO0UmGmO4AAAAA:mj-VECrBp7wwXChuFvC8pE1aM0gwtxZXrvXa8j56GwyanemaThTVF6jtUgEd1h33433Bo2_c",
        "extractedText": [
            {
                "yield_strength_value": 250.3,
                "yield_strength_units": "MPa",
                "ultimate_tensile_strength_value": 268.2,
                "ultimate_tensile_strength_units": "MPa",
                "ductility_value": 1.2,
                "ductility_units": "%",
                "hardness_value": "NA",
                "hardness_units": "NA",
                "modulus_value": 54.5,
                "modulus_units": "GPa",
                "gas_type": "Helium",
                "gas_speed": "NA",
                "gas_speed_units": "NA",
                "gas_pressure": 3.792,
                "gas_pressure_units": "MPa",
                "gas_temperature": 446,
                "gas_temperature_units": "C",
                "standoff_distance": 0.5,
                "standoff_distance_units": "mm",
                "spray_gun_speed": 0.4,
                "spray_gun_speed_units": "m/sec",
                "powder_heat_treatment": "Humid air exposure prior to deposition",
                "post_deposition_heat_treatment": "NA",
                "notes": "Processing Set I, L orientation"
            },
            {
                "yield_strength_value": 251.2,
                "yield_strength_units": "MPa",
                "ultimate_tensile_strength_value": 271.3,
                "ultimate_tensile_strength_units": "MPa",
                "ductility_value": 1.0,
                "ductility_units": "%",
                "hardness_value": "NA",
                "hardness_units": "NA",
                "modulus_value": 55.3,
                "modulus_units": "GPa",
                "gas_type": "Helium",
                "gas_speed": "NA",
                "gas_speed_units": "NA",
                "gas_pressure": 3.792,
                "gas_pressure_units": "MPa",
                "gas_temperature": 446,
                "gas_temperature_units": "C",
                "standoff_distance": 0.5,
                "standoff_distance_units": "mm",
                "spray_gun_speed": 0.4,
                "spray_gun_speed_units": "m/sec",
                "powder_heat_treatment": "Humid air exposure prior to deposition",
                "post_deposition_heat_treatment": "NA",
                "notes": "Processing Set I, T orientation"
            },
            {
                "yield_strength_value": 230.6,
                "yield_strength_units": "MPa",
                "ultimate_tensile_strength_value": 292.3,
                "ultimate_tensile_strength_units": "MPa",
                "ductility_value": 6.9,
                "ductility_units": "%",
                "hardness_value": "NA",
                "hardness_units": "NA",
                "modulus_value": 71.0,
                "modulus_units": "GPa",
                "gas_type": "Helium",
                "gas_speed": "NA",
                "gas_speed_units": "NA",
                "gas_pressure": 3.792,
                "gas_pressure_units": "MPa",
                "gas_temperature": 446,
                "gas_temperature_units": "C",
                "standoff_distance": 0.5,
                "standoff_distance_units": "mm",
                "spray_gun_speed": 0.4,
                "spray_gun_speed_units": "m/sec",
                "powder_heat_treatment": "No humid air exposure",
                "post_deposition_heat_treatment": "NA",
                "notes": "Processing Set II, L orientation"
            },
            {
                "yield_strength_value": 231.0,
                "yield_strength_units": "MPa",
                "ultimate_tensile_strength_value": 289.6,
                "ultimate_tensile_strength_units": "MPa",
                "ductility_value": 5.7,
                "ductility_units": "%",
                "hardness_value": "NA",
                "hardness_units": "NA",
                "modulus_value": 70.3,
                "modulus_units": "GPa",
                "gas_type": "Helium",
                "gas_speed": "NA",
                "gas_speed_units": "NA",
                "gas_pressure": 3.792,
                "gas_pressure_units": "MPa",
                "gas_temperature": 446,
                "gas_temperature_units": "C",
                "standoff_distance": 0.5,
                "standoff_distance_units": "mm",
                "spray_gun_speed": 0.4,
                "spray_gun_speed_units": "m/sec",
                "powder_heat_treatment": "No humid air exposure",
                "post_deposition_heat_treatment": "NA",
                "notes": "Processing Set II, T orientation"
            },
            {
                "yield_strength_value": 249.5,
                "yield_strength_units": "MPa",
                "ultimate_tensile_strength_value": 289.6,
                "ultimate_tensile_strength_units": "MPa",
                "ductility_value": 3.9,
                "ductility_units": "%",
                "hardness_value": "NA",
                "hardness_units": "NA",
                "modulus_value": 67.5,
                "modulus_units": "GPa",
                "gas_type": "Helium",
                "gas_speed": "NA",
                "gas_speed_units": "NA",
                "gas_pressure": 3.447,
                "gas_pressure_units": "MPa",
                "gas_temperature": 425,
                "gas_temperature_units": "C",
                "standoff_distance": 0.5,
                "standoff_distance_units": "mm",
                "spray_gun_speed": 0.4,
                "spray_gun_speed_units": "m/sec",
                "powder_heat_treatment": "Valimet, Heat Treated and Gas-Classified by Solvus Global",
                "post_deposition_heat_treatment": "NA",
                "notes": "Processing Set III, L orientation"
            }
        ],
        "ground_truth": true
    },
    {
        "filename": "Article_6.pdf",
        "title": "",
        "link": "",
        "extractedText": [
            {
                "yield_strength_value": 385.33,
                "yield_strength_units": "MPa",
                "ultimate_tensile_strength_value": "NA",
                "ultimate_tensile_strength_units": "NA",
                "ductility_value": "NA",
                "ductility_units": "NA",
                "hardness_value": "NA",
                "hardness_units": "NA",
                "modulus_value": "NA",
                "modulus_units": "NA",
                "gas_type": "NA",
                "gas_speed": "NA",
                "gas_speed_units": "NA",
                "gas_pressure": "NA",
                "gas_pressure_units": "NA",
                "gas_temperature": "NA",
                "gas_temperature_units": "NA",
                "standoff_distance": "NA",
                "standoff_distance_units": "NA",
                "spray_gun_speed": "NA",
                "spray_gun_speed_units": "NA",
                "powder_heat_treatment": "NA",
                "post_deposition_heat_treatment": "NA",
                "notes": "Yield strength of Al 5056 powder with diameter 32 \u03bcm was approximately 385.33 MPa."
            }
        ],
        "ground_truth": true
    },
    {
        "filename": "Article_7.pdf",
        "title": "Ultrasonic and conventional fatigue behavior, strain rate sensitivity, and structural design methods for wrought and cold spray Al-6061",
        "link": "https://www.sciencedirect.com/science/article/pii/S2589152924002837?casa_token=5HQzxvgo2O8AAAAA:O8u_M_S5MkcKPLks84R_nScdX6WK4uCwQ_r45fkAdyTg7jwfuWRRUUQoJPq7Pzl23IHpvoXb",
        "extractedText": [
            {
                "yield_strength_value": 255.7,
                "yield_strength_units": "MPa",
                "ultimate_tensile_strength_value": 293.7,
                "ultimate_tensile_strength_units": "MPa",
                "ductility_value": 4.122,
                "ductility_units": "%",
                "hardness_value": "NA",
                "hardness_units": "NA",
                "modulus_value": 66.6,
                "modulus_units": "GPa",
                "gas_type": "Helium",
                "gas_speed": "NA",
                "gas_speed_units": "NA",
                "gas_pressure": 3.447,
                "gas_pressure_units": "MPa",
                "gas_temperature": 425,
                "gas_temperature_units": "C",
                "standoff_distance": 25,
                "standoff_distance_units": "mm",
                "spray_gun_speed": 0.4,
                "spray_gun_speed_units": "m/sec",
                "powder_heat_treatment": "overaged at 230\u00b0C for 2 h, maintained in dry storage, and rolled to break up agglomerates",
                "post_deposition_heat_treatment": "no post-deposition heat treatment",
                "notes": "ASTM tensile test at strain rate=2.5e-4 s^-1"
            },
            {
                "yield_strength_value": 252.8,
                "yield_strength_units": "MPa",
                "ultimate_tensile_strength_value": 291.9,
                "ultimate_tensile_strength_units": "MPa",
                "ductility_value": 4.354,
                "ductility_units": "%",
                "hardness_value": "NA",
                "hardness_units": "NA",
                "modulus_value": 66.6,
                "modulus_units": "GPa",
                "gas_type": "Helium",
                "gas_speed": "NA",
                "gas_speed_units": "NA",
                "gas_pressure": 3.447,
                "gas_pressure_units": "MPa",
                "gas_temperature": 425,
                "gas_temperature_units": "C",
                "standoff_distance": 25,
                "standoff_distance_units": "mm",
                "spray_gun_speed": 0.4,
                "spray_gun_speed_units": "m/sec",
                "powder_heat_treatment": "overaged at 230\u00b0C for 2 h, maintained in dry storage, and rolled to break up agglomerates",
                "post_deposition_heat_treatment": "no post-deposition heat treatment",
                "notes": "ASTM tensile test at strain rate=2.5e-3 s^-1"
            },
            {
                "yield_strength_value": 253.7,
                "yield_strength_units": "MPa",
                "ultimate_tensile_strength_value": 293.8,
                "ultimate_tensile_strength_units": "MPa",
                "ductility_value": 4.992,
                "ductility_units": "%",
                "hardness_value": "NA",
                "hardness_units": "NA",
                "modulus_value": 66.6,
                "modulus_units": "GPa",
                "gas_type": "Helium",
                "gas_speed": "NA",
                "gas_speed_units": "NA",
                "gas_pressure": 3.447,
                "gas_pressure_units": "MPa",
                "gas_temperature": 425,
                "gas_temperature_units": "C",
                "standoff_distance": 25,
                "standoff_distance_units": "mm",
                "spray_gun_speed": 0.4,
                "spray_gun_speed_units": "m/sec",
                "powder_heat_treatment": "overaged at 230\u00b0C for 2 h, maintained in dry storage, and rolled to break up agglomerates",
                "post_deposition_heat_treatment": "no post-deposition heat treatment",
                "notes": "ASTM tensile test at strain rate=2.5e-2 s^-1"
            },
            {
                "yield_strength_value": 250.7,
                "yield_strength_units": "MPa",
                "ultimate_tensile_strength_value": 296.2,
                "ultimate_tensile_strength_units": "MPa",
                "ductility_value": 4.478,
                "ductility_units": "%",
                "hardness_value": "NA",
                "hardness_units": "NA",
                "modulus_value": 66.6,
                "modulus_units": "GPa",
                "gas_type": "Helium",
                "gas_speed": "NA",
                "gas_speed_units": "NA",
                "gas_pressure": 3.447,
                "gas_pressure_units": "MPa",
                "gas_temperature": 425,
                "gas_temperature_units": "C",
                "standoff_distance": 25,
                "standoff_distance_units": "mm",
                "spray_gun_speed": 0.4,
                "spray_gun_speed_units": "m/sec",
                "powder_heat_treatment": "overaged at 230\u00b0C for 2 h, maintained in dry storage, and rolled to break up agglomerates",
                "post_deposition_heat_treatment": "no post-deposition heat treatment",
                "notes": "ASTM tensile test at strain rate=2.5e-1 s^-1"
            },
            {
                "yield_strength_value": 250.6,
                "yield_strength_units": "MPa",
                "ultimate_tensile_strength_value": 285.6,
                "ultimate_tensile_strength_units": "MPa",
                "ductility_value": 3.068,
                "ductility_units": "%",
                "hardness_value": "NA",
                "hardness_units": "NA",
                "modulus_value": "NA",
                "modulus_units": "NA",
                "gas_type": "Helium",
                "gas_speed": "NA",
                "gas_speed_units": "NA",
                "gas_pressure": 3.447,
                "gas_pressure_units": "MPa",
                "gas_temperature": 425,
                "gas_temperature_units": "C",
                "standoff_distance": 25,
                "standoff_distance_units": "mm",
                "spray_gun_speed": 0.4,
                "spray_gun_speed_units": "m/sec",
                "powder_heat_treatment": "overaged at 230\u00b0C for 2 h, maintained in dry storage, and rolled to break up agglomerates",
                "post_deposition_heat_treatment": "no post-deposition heat treatment",
                "notes": "Miniature tensile test at strain rate=1e-2 s^-1"
            },
            {
                "yield_strength_value": "NA",
                "yield_strength_units": "NA",
                "ultimate_tensile_strength_value": 259.0,
                "ultimate_tensile_strength_units": "MPa",
                "ductility_value": 6.91,
                "ductility_units": "%",
                "hardness_value": "NA",
                "hardness_units": "NA",
                "modulus_value": "NA",
                "modulus_units": "NA",
                "gas_type": "Helium",
                "gas_speed": "NA",
                "gas_speed_units": "NA",
                "gas_pressure": 3.447,
                "gas_pressure_units": "MPa",
                "gas_temperature": 425,
                "gas_temperature_units": "C",
                "standoff_distance": 25,
                "standoff_distance_units": "mm",
                "spray_gun_speed": 0.4,
                "spray_gun_speed_units": "m/sec",
                "powder_heat_treatment": "overaged at 230\u00b0C for 2 h, maintained in dry storage, and rolled to break up agglomerates",
                "post_deposition_heat_treatment": "no post-deposition heat treatment",
                "notes": "Miniature tensile test at strain rate=1e2 s^-1"
            },
            {
                "yield_strength_value": "NA",
                "yield_strength_units": "NA",
                "ultimate_tensile_strength_value": 294.7,
                "ultimate_tensile_strength_units": "MPa",
                "ductility_value": 8.797,
                "ductility_units": "%",
                "hardness_value": "NA",
                "hardness_units": "NA",
                "modulus_value": "NA",
                "modulus_units": "NA",
                "gas_type": "Helium",
                "gas_speed": "NA",
                "gas_speed_units": "NA",
                "gas_pressure": 3.447,
                "gas_pressure_units": "MPa",
                "gas_temperature": 425,
                "gas_temperature_units": "C",
                "standoff_distance": 25,
                "standoff_distance_units": "mm",
                "spray_gun_speed": 0.4,
                "spray_gun_speed_units": "m/sec",
                "powder_heat_treatment": "overaged at 230\u00b0C for 2 h, maintained in dry storage, and rolled to break up agglomerates",
                "post_deposition_heat_treatment": "no post-deposition heat treatment",
                "notes": "Miniature tensile test at strain rate=1e2 s^-1"
            },
            {
                "yield_strength_value": "NA",
                "yield_strength_units": "NA",
                "ultimate_tensile_strength_value": 317.5,
                "ultimate_tensile_strength_units": "MPa",
                "ductility_value": 6.888,
                "ductility_units": "%",
                "hardness_value": "NA",
                "hardness_units": "NA",
                "modulus_value": "NA",
                "modulus_units": "NA",
                "gas_type": "Helium",
                "gas_speed": "NA",
                "gas_speed_units": "NA",
                "gas_pressure": 3.447,
                "gas_pressure_units": "MPa",
                "gas_temperature": 425,
                "gas_temperature_units": "C",
                "standoff_distance": 25,
                "standoff_distance_units": "mm",
                "spray_gun_speed": 0.4,
                "spray_gun_speed_units": "m/sec",
                "powder_heat_treatment": "overaged at 230\u00b0C for 2 h, maintained in dry storage, and rolled to break up agglomerates",
                "post_deposition_heat_treatment": "no post-deposition heat treatment",
                "notes": "Miniature tensile test at strain rate=5e2 s^-1"
            }
        ],
        "ground_truth": true
    },
    {
        "filename": "Article_8.pdf",
        "title": "Effects of processing on microstructure evolution and fatigue crack growth mechanisms in cold-spray 6061 aluminum alloy",
        "link": "https://www.sciencedirect.com/science/article/pii/S0142112318300057?casa_token=3YwKzePCiMIAAAAA:ZsYbulYjY9o2oLWQMV5C0JupLhDY34P63EjyWVH_ARFIdWB9uU6bo8SvIdCtGz9qfVzDROjM",
        "extractedText": [
            {
                "yield_strength_value": 262.0,
                "yield_strength_units": "MPa",
                "ultimate_tensile_strength_value": 286.8,
                "ultimate_tensile_strength_units": "MPa",
                "ductility_value": 2.0,
                "ductility_units": "%",
                "hardness_value": 105.0,
                "hardness_units": "HV",
                "modulus_value": 67.5,
                "modulus_units": "GPa",
                "gas_type": "He",
                "gas_speed": 1,
                "gas_speed_units": "m/sec",
                "gas_pressure": 20,
                "gas_pressure_units": "bar",
                "gas_temperature": 400,
                "gas_temperature_units": "C",
                "standoff_distance": 28,
                "standoff_distance_units": "mm",
                "spray_gun_speed": 1,
                "spray_gun_speed_units": "m/sec",
                "powder_heat_treatment": "NA",
                "post_deposition_heat_treatment": "NA",
                "notes": "As-sprayed condition"
            },
            {
                "yield_strength_value": 147.5,
                "yield_strength_units": "MPa",
                "ultimate_tensile_strength_value": 195.1,
                "ultimate_tensile_strength_units": "MPa",
                "ductility_value": 13.0,
                "ductility_units": "%",
                "hardness_value": 65.7,
                "hardness_units": "HV",
                "modulus_value": 64.1,
                "modulus_units": "GPa",
                "gas_type": "He",
                "gas_speed": 1,
                "gas_speed_units": "m/sec",
                "gas_pressure": 20,
                "gas_pressure_units": "bar",
                "gas_temperature": 400,
                "gas_temperature_units": "C",
                "standoff_distance": 28,
                "standoff_distance_units": "mm",
                "spray_gun_speed": 1,
                "spray_gun_speed_units": "m/sec",
                "powder_heat_treatment": "NA",
                "post_deposition_heat_treatment": "annealing at 344\u00b0C for 8h",
                "notes": "Annealed condition"
            },
            {
                "yield_strength_value": 203.4,
                "yield_strength_units": "MPa",
                "ultimate_tensile_strength_value": 216.5,
                "ultimate_tensile_strength_units": "MPa",
                "ductility_value": 1.8,
                "ductility_units": "%",
                "hardness_value": 120.0,
                "hardness_units": "HV",
                "modulus_value": 65.1,
                "modulus_units": "GPa",
                "gas_type": "He",
                "gas_speed": 1,
                "gas_speed_units": "m/sec",
                "gas_pressure": 20,
                "gas_pressure_units": "bar",
                "gas_temperature": 400,
                "gas_temperature_units": "C",
                "standoff_distance": 28,
                "standoff_distance_units": "mm",
                "spray_gun_speed": 1,
                "spray_gun_speed_units": "m/sec",
                "powder_heat_treatment": "NA",
                "post_deposition_heat_treatment": "T6 (solutionized at 540\u00b0C for 1h; boiling water quenched; artificial aging at 175\u00b0C for 8h)",
                "notes": "T6 condition"
            }
        ],
        "ground_truth": true
    },
    {
        "filename": "Article_9.pdf",
        "title": "Quantitative Nondestructive Evaluation of Cold Spray Manufactured ...",
        "link": "https://link.springer.com/article/10.1007/s11666-024-01738-y",
        "extractedText": [
            {
                "yield_strength_value": "NA",
                "yield_strength_units": "NA",
                "ultimate_tensile_strength_value": "NA",
                "ultimate_tensile_strength_units": "NA",
                "ductility_value": 0.14,
                "ductility_units": "%",
                "hardness_value": "NA",
                "hardness_units": "NA",
                "modulus_value": "NA",
                "modulus_units": "NA",
                "gas_type": "Nitrogen",
                "gas_speed": 821,
                "gas_speed_units": "m/sec",
                "gas_pressure": 68,
                "gas_pressure_units": "bar",
                "gas_temperature": 445,
                "gas_temperature_units": "C",
                "standoff_distance": "NA",
                "standoff_distance_units": "NA",
                "spray_gun_speed": "NA",
                "spray_gun_speed_units": "NA",
                "powder_heat_treatment": "NA",
                "post_deposition_heat_treatment": "NA",
                "notes": "As-sprayed condition (Nitrogen)"
            },
            {
                "yield_strength_value": "NA",
                "yield_strength_units": "NA",
                "ultimate_tensile_strength_value": "NA",
                "ultimate_tensile_strength_units": "NA",
                "ductility_value": 5.16,
                "ductility_units": "%",
                "hardness_value": "NA",
                "hardness_units": "NA",
                "modulus_value": "NA",
                "modulus_units": "NA",
                "gas_type": "Helium",
                "gas_speed": 1260,
                "gas_speed_units": "m/sec",
                "gas_pressure": 35,
                "gas_pressure_units": "bar",
                "gas_temperature": 445,
                "gas_temperature_units": "C",
                "standoff_distance": "NA",
                "standoff_distance_units": "NA",
                "spray_gun_speed": "NA",
                "spray_gun_speed_units": "NA",
                "powder_heat_treatment": "NA",
                "post_deposition_heat_treatment": "NA",
                "notes": "He-sprayed condition"
            }
        ],
        "ground_truth": true
    },
    {
        "filename": "Article_10.pdf",
        "title": "Surface states of gas-atomized Al 6061 powders \u2013 Effects of heat treatment",
        "link": "sciencedirect.com/science/article/pii/S0169433220324004?via%3Dihub",
        "extractedText": "",
        "ground_truth": true
    },
    {
        "filename": "Article_11.pdf",
        "title": "Small Fatigue Crack Growth Mechanisms and Interfacial Stability in Cold-Spray 6061 Aluminum Alloys and Coatings",
        "link": "https://link.springer.com/article/10.1007/s11661-018-4929-0",
        "extractedText": [
            {
                "yield_strength_value": 262.0,
                "yield_strength_units": "MPa",
                "ultimate_tensile_strength_value": 286.8,
                "ultimate_tensile_strength_units": "MPa",
                "ductility_value": 2.0,
                "ductility_units": "%",
                "hardness_value": 105.0,
                "hardness_units": "HV",
                "modulus_value": 67.5,
                "modulus_units": "GPa",
                "gas_type": "helium",
                "gas_speed": "NA",
                "gas_speed_units": "NA",
                "gas_pressure": 2000,
                "gas_pressure_units": "kPa",
                "gas_temperature": "NA",
                "gas_temperature_units": "NA",
                "standoff_distance": "NA",
                "standoff_distance_units": "NA",
                "spray_gun_speed": 1,
                "spray_gun_speed_units": "m/sec",
                "powder_heat_treatment": "NA",
                "post_deposition_heat_treatment": "NA",
                "notes": "As-sprayed condition"
            },
            {
                "yield_strength_value": 147.5,
                "yield_strength_units": "MPa",
                "ultimate_tensile_strength_value": 195.1,
                "ultimate_tensile_strength_units": "MPa",
                "ductility_value": 13.0,
                "ductility_units": "%",
                "hardness_value": 65.7,
                "hardness_units": "HV",
                "modulus_value": 64.1,
                "modulus_units": "GPa",
                "gas_type": "helium",
                "gas_speed": "NA",
                "gas_speed_units": "NA",
                "gas_pressure": 2000,
                "gas_pressure_units": "kPa",
                "gas_temperature": "NA",
                "gas_temperature_units": "NA",
                "standoff_distance": "NA",
                "standoff_distance_units": "NA",
                "spray_gun_speed": 1,
                "spray_gun_speed_units": "m/sec",
                "powder_heat_treatment": "NA",
                "post_deposition_heat_treatment": "annealed at 344 C for 8 hours",
                "notes": "Annealed condition"
            }
        ],
        "ground_truth": true
    },
    {
        "filename": "Article_12.pdf",
        "title": "...",
        "link": "...",
        "extractedText": "",
        "ground_truth": true
    },
    {
        "filename": "Article_13.pdf",
        "title": "",
        "link": "",
        "extractedText": "",
        "ground_truth": true
    },
    {
        "filename": "Article_14.pdf",
        "title": "Microstructure and Micromechanical Response in Gas-Atomized Al 6061 Alloy powder and Cold-Sprayed Splats",
        "link": "https://link.springer.com/article/10.1007/s11666-018-0785-0",
        "extractedText": [
            {
                "yield_strength_value": 285,
                "yield_strength_units": "MPa",
                "ultimate_tensile_strength_value": "NA",
                "ultimate_tensile_strength_units": "NA",
                "ductility_value": "NA",
                "ductility_units": "NA",
                "hardness_value": "NA",
                "hardness_units": "NA",
                "modulus_value": "NA",
                "modulus_units": "NA",
                "gas_type": "He",
                "gas_speed": "NA",
                "gas_speed_units": "NA",
                "gas_pressure": 2.5,
                "gas_pressure_units": "MPa",
                "gas_temperature": "NA",
                "gas_temperature_units": "NA",
                "standoff_distance": 25,
                "standoff_distance_units": "mm",
                "spray_gun_speed": "NA",
                "spray_gun_speed_units": "NA",
                "powder_heat_treatment": "as-atomized, heat-treated, homogenized",
                "post_deposition_heat_treatment": "heat-treated",
                "notes": "Mean flow stress of 280-290 MPa measured on cold-sprayed Al 6061 splats under He gas."
            }
        ],
        "ground_truth": true
    },
    {
        "filename": "Article_15.pdf",
        "title": "Microsturcture and mechanical properties of cold sprayed 6061 Al in As-sprayed and heat treated condition",
        "link": "https://www.sciencedirect.com/science/article/pii/S0257897216313214?casa_token=Ah9Frhq7lAQAAAAA:t2RlwAFDZbM7RE8AKjK8fp570HG22xd5jwYZrKgBzh8GDNSE1DWw-gtgyy-bONEwYxK4Nm6X",
        "extractedText": [
            {
                "yield_strength_value": "NA",
                "yield_strength_units": "NA",
                "ultimate_tensile_strength_value": 460,
                "ultimate_tensile_strength_units": "MPa",
                "ductility_value": 3,
                "ductility_units": "%",
                "hardness_value": "NA",
                "hardness_units": "NA",
                "modulus_value": "NA",
                "modulus_units": "NA",
                "gas_type": "He",
                "gas_speed": "NA",
                "gas_speed_units": "NA",
                "gas_pressure": 2.8,
                "gas_pressure_units": "MPa",
                "gas_temperature": 400,
                "gas_temperature_units": "C",
                "standoff_distance": "NA",
                "standoff_distance_units": "NA",
                "spray_gun_speed": "NA",
                "spray_gun_speed_units": "NA",
                "powder_heat_treatment": "NA",
                "post_deposition_heat_treatment": "As-deposited",
                "notes": "UTS ~460 MPa, Ductility ~3%"
            },
            {
                "yield_strength_value": "NA",
                "yield_strength_units": "NA",
                "ultimate_tensile_strength_value": "NA",
                "ultimate_tensile_strength_units": "NA",
                "ductility_value": "NA",
                "ductility_units": "NA",
                "hardness_value": "NA",
                "hardness_units": "NA",
                "modulus_value": "NA",
                "modulus_units": "NA",
                "gas_type": "He",
                "gas_speed": "NA",
                "gas_speed_units": "NA",
                "gas_pressure": 2.8,
                "gas_pressure_units": "MPa",
                "gas_temperature": 400,
                "gas_temperature_units": "C",
                "standoff_distance": "NA",
                "standoff_distance_units": "NA",
                "spray_gun_speed": "NA",
                "spray_gun_speed_units": "NA",
                "powder_heat_treatment": "NA",
                "post_deposition_heat_treatment": "Stress relieved",
                "notes": "Slight improvement in UTS and ductility"
            },
            {
                "yield_strength_value": "NA",
                "yield_strength_units": "NA",
                "ultimate_tensile_strength_value": "NA",
                "ultimate_tensile_strength_units": "NA",
                "ductility_value": "NA",
                "ductility_units": "NA",
                "hardness_value": "NA",
                "hardness_units": "NA",
                "modulus_value": "NA",
                "modulus_units": "NA",
                "gas_type": "He",
                "gas_speed": "NA",
                "gas_speed_units": "NA",
                "gas_pressure": 2.8,
                "gas_pressure_units": "MPa",
                "gas_temperature": 400,
                "gas_temperature_units": "C",
                "standoff_distance": "NA",
                "standoff_distance_units": "NA",
                "spray_gun_speed": "NA",
                "spray_gun_speed_units": "NA",
                "powder_heat_treatment": "NA",
                "post_deposition_heat_treatment": "T6",
                "notes": "Slight improvement in UTS and ductility"
            }
        ],
        "ground_truth": true
    },
    {
        "filename": "Article_16.pdf",
        "title": "Engineered Aluminum Powder Microsturcture and Mechanical Properties by Heat Treatment for Optimized Cold Spray Deposition of High-Strength Coatings",
        "link": "https://link.springer.com/article/10.1007/s11666-022-01455-4",
        "extractedText": [],
        "ground_truth": true
    },
    {
        "filename": "Article_17.pdf",
        "title": "Effects of Process Parameters on Cold Spray Deposition of Al-6061 Alloy",
        "link": "https://link.springer.com/article/10.1007/s11666-022-01456-3",
        "extractedText": [],
        "ground_truth": true
    },
    {
        "filename": "Article_18.pdf",
        "title": "Fatigue an delamination of 6061 aluminum cold spray on a similar wrought substrate",
        "link": "https://www.sciencedirect.com/science/article/pii/S0921509324009559?casa_token=wJH4sAkNVMIAAAAA:hSLjXhWiaAvq7J3HwYuLjp7Ky7kPDgKdHzL57wwWH_ziitN1mN8fZbRNR3rB3PA-QO5RJJma",
        "extractedText": [
            {
                "yield_strength_value": "NA",
                "yield_strength_units": "NA",
                "ultimate_tensile_strength_value": "NA",
                "ultimate_tensile_strength_units": "NA",
                "ductility_value": 11.6,
                "ductility_units": "%",
                "hardness_value": "NA",
                "hardness_units": "NA",
                "modulus_value": "NA",
                "modulus_units": "NA",
                "gas_type": "Helium",
                "gas_speed": "NA",
                "gas_speed_units": "NA",
                "gas_pressure": "NA",
                "gas_pressure_units": "NA",
                "gas_temperature": 435,
                "gas_temperature_units": "C",
                "standoff_distance": "NA",
                "standoff_distance_units": "NA",
                "spray_gun_speed": "NA",
                "spray_gun_speed_units": "NA",
