Repository: sprice134/coldSprayTextExtraction

File: productionalized/modelOutputs/o1-preview.json (part 1 of 2)
[
    {
        "filename": "Article_1.pdf",
        "title": "Bulk fracture anisotropy in Cold-Sprayed Al 6061 deposits ...",
        "link": "https://www.sciencedirect.com/science/article/abs/pii/S0013794422000649",
        "extractedText": [
            {
                "yield_strength_value": "NA",
                "yield_strength_units": "NA",
                "ultimate_tensile_strength_value": "NA",
                "ultimate_tensile_strength_units": "NA",
                "ductility_value": "NA",
                "ductility_units": "NA",
                "hardness_value": "NA",
                "hardness_units": "NA",
                "modulus_value": 61.4,
                "modulus_units": "GPa",
                "notes": "Elastic modulus measured for L/T cold-sprayed Al 6061 specimens, sprayed using helium as the accelerating gas."
            }
        ]
    },
    {
        "filename": "Article_2.pdf",
        "title": "Aluminium 6061 - SPEE3D 3D Metal Printing",
        "link": "https://www.spee3d.com/material/aluminium-alloy-6061-spd/",
        "extractedText": ""
    },
    {
        "filename": "Article_3.pdf",
        "title": "Tailoring powder strengths for enhanced quality of cold sprayed ...",
        "link": "https://www.sciencedirect.com/science/article/pii/S0264127522001150",
        "extractedText": [
            {
                "yield_strength_value": 151,
                "yield_strength_units": "MPa",
                "ultimate_tensile_strength_value": 311,
                "ultimate_tensile_strength_units": "MPa",
                "ductility_value": "NA",
                "ductility_units": "NA",
                "hardness_value": "NA",
                "hardness_units": "NA",
                "modulus_value": "NA",
                "modulus_units": "NA",
                "notes": "As-atomized and stored Al6061 powder (p_AA), before cold spraying"
            },
            {
                "yield_strength_value": 77,
                "yield_strength_units": "MPa",
                "ultimate_tensile_strength_value": 179,
                "ultimate_tensile_strength_units": "MPa",
                "ductility_value": "NA",
                "ductility_units": "NA",
                "hardness_value": "NA",
                "hardness_units": "NA",
                "modulus_value": "NA",
                "modulus_units": "NA",
                "notes": "Solutionized Al6061 powder (p_AS), annealed at 500\u00b0C for 1h, before cold spraying"
            },
            {
                "yield_strength_value": "NA",
                "yield_strength_units": "NA",
                "ultimate_tensile_strength_value": 70,
                "ultimate_tensile_strength_units": "MPa",
                "ductility_value": "NA",
                "ductility_units": "NA",
                "hardness_value": 85,
                "hardness_units": "HV_0.3",
                "modulus_value": "NA",
                "modulus_units": "NA",
                "notes": "Deposit from as-atomized and stored powder (p_AA), cold sprayed at T_gas=500\u00b0C, p_gas=3 MPa"
            },
            {
                "yield_strength_value": "NA",
                "yield_strength_units": "NA",
                "ultimate_tensile_strength_value": 107,
                "ultimate_tensile_strength_units": "MPa",
                "ductility_value": "NA",
                "ductility_units": "NA",
                "hardness_value": 69,
                "hardness_units": "HV_0.3",
                "modulus_value": "NA",
                "modulus_units": "NA",
                "notes": "Deposit from solutionized powder (p_AS) at 500\u00b0C for 1h, cold sprayed at T_gas=500\u00b0C, p_gas=3 MPa"
            }
        ]
    },
    {
        "filename": "Article_4.pdf",
        "title": "Stress Corrosion Cracking Resistance of Cold-Sprayed Al 6061 ...",
        "link": "https://www.mdpi.com/2079-6412/9/7/445",
        "extractedText": [
            {
                "yield_strength_value": 250,
                "yield_strength_units": "MPa",
                "ultimate_tensile_strength_value": 330,
                "ultimate_tensile_strength_units": "MPa",
                "ductility_value": 1,
                "ductility_units": "%",
                "hardness_value": "NA",
                "hardness_units": "NA",
                "modulus_value": "NA",
                "modulus_units": "NA",
                "notes": "Cold-sprayed Al 6061 exposed to B117 salt fog for 90 days, pre-stressed at 25% of yield strength"
            },
            {
                "yield_strength_value": 220,
                "yield_strength_units": "MPa",
                "ultimate_tensile_strength_value": 270,
                "ultimate_tensile_strength_units": "MPa",
                "ductility_value": 0.6,
                "ductility_units": "%",
                "hardness_value": "NA",
                "hardness_units": "NA",
                "modulus_value": "NA",
                "modulus_units": "NA",
                "notes": "Cold-sprayed Al 6061 exposed to B117 salt fog for 90 days, pre-stressed at 65% of yield strength"
            },
            {
                "yield_strength_value": 195,
                "yield_strength_units": "MPa",
                "ultimate_tensile_strength_value": 240,
                "ultimate_tensile_strength_units": "MPa",
                "ductility_value": 0.2,
                "ductility_units": "%",
                "hardness_value": "NA",
                "hardness_units": "NA",
                "modulus_value": "NA",
                "modulus_units": "NA",
                "notes": "Cold-sprayed Al 6061 exposed to B117 salt fog for 90 days, pre-stressed at 85% of yield strength"
            }
        ]
    },
    {
        "filename": "Article_5.pdf",
        "title": "Mechanical properties and growth mechanisms of long and small fatigue cracks in as-deposited bulk cold spray Al-6061",
        "link": "https://www.sciencedirect.com/science/article/pii/S0142112324000100?casa_token=8BTO0UmGmO4AAAAA:mj-VECrBp7wwXChuFvC8pE1aM0gwtxZXrvXa8j56GwyanemaThTVF6jtUgEd1h33433Bo2_c",
        "extractedText": [
            {
                "yield_strength_value": 250.3,
                "yield_strength_units": "MPa",
                "ultimate_tensile_strength_value": 268.2,
                "ultimate_tensile_strength_units": "MPa",
                "ductility_value": 1.2,
                "ductility_units": "%",
                "hardness_value": "NA",
                "hardness_units": "NA",
                "modulus_value": 54.5,
                "modulus_units": "GPa",
                "notes": "Processing set I, longitudinal orientation; powder exposed to humid air prior to deposition"
            },
            {
                "yield_strength_value": 251.2,
                "yield_strength_units": "MPa",
                "ultimate_tile_strength_value": 271.3,
                "ultimate_tensile_strength_units": "MPa",
                "ductility_value": 1.0,
                "ductility_units": "%",
                "hardness_value": "NA",
                "hardness_units": "NA",
                "modulus_value": 55.3,
                "modulus_units": "GPa",
                "notes": "Processing set I, transverse orientation; powder exposed to humid air prior to deposition"
            },
            {
                "yield_strength_value": 230.6,
                "yield_strength_units": "MPa",
                "ultimate_tensile_strength_value": 292.3,
                "ultimate_tensile_strength_units": "MPa",
                "ductility_value": 6.9,
                "ductility_units": "%",
                "hardness_value": "NA",
                "hardness_units": "NA",
                "modulus_value": 71.0,
                "modulus_units": "GPa",
                "notes": "Processing set II, longitudinal orientation; powder not exposed to humid air"
            },
            {
                "yield_strength_value": 231.0,
                "yield_strength_units": "MPa",
                "ultimate_tensile_strength_value": 289.6,
                "ultimate_tensile_strength_units": "MPa",
                "ductility_value": 5.7,
                "ductility_units": "%",
                "hardness_value": "NA",
                "hardness_units": "NA",
                "modulus_value": 70.3,
                "modulus_units": "GPa",
                "notes": "Processing set II, transverse orientation; powder not exposed to humid air"
            },
            {
                "yield_strength_value": 249.5,
                "yield_strength_units": "MPa",
                "ultimate_tensile_strength_value": 289.6,
                "ultimate_tensile_strength_units": "MPa",
                "ductility_value": 3.9,
                "ductility_units": "%",
                "hardness_value": "NA",
                "hardness_units": "NA",
                "modulus_value": 67.5,
                "modulus_units": "GPa",
                "notes": "Processing set III, longitudinal orientation; slightly lower gas temperature and pressure during deposition"
            }
        ]
    },
    {
        "filename": "Article_6.pdf",
        "title": "",
        "link": "",
        "extractedText": ""
    },
    {
        "filename": "Article_7.pdf",
        "title": "Ultrasonic and conventional fatigue behavior, strain rate sensitivity, and structural design methods for wrought and cold spray Al-6061",
        "link": "https://www.sciencedirect.com/science/article/pii/S2589152924002837?casa_token=5HQzxvgo2O8AAAAA:O8u_M_S5MkcKPLks84R_nScdX6WK4uCwQ_r45fkAdyTg7jwfuWRRUUQoJPq7Pzl23IHpvoXb",
        "extractedText": [
            {
                "yield_strength_value": 255.7,
                "yield_strength_units": "MPa",
                "ultimate_tensile_strength_value": 293.7,
                "ultimate_tensile_strength_units": "MPa",
                "ductility_value": 4.122,
                "ductility_units": "%",
                "hardness_value": "NA",
                "hardness_units": "NA",
                "modulus_value": 66.6,
                "modulus_units": "GPa",
                "notes": "As-sprayed CS Al-6061 tested at strain rate of 2.5\u00d710^-4 s^-1 using ASTM E8 standard tensile bar"
            },
            {
                "yield_strength_value": 252.8,
                "yield_strength_units": "MPa",
                "ultimate_tensile_strength_value": 291.9,
                "ultimate_tensile_strength_units": "MPa",
                "ductility_value": 4.354,
                "ductility_units": "%",
                "hardness_value": "NA",
                "hardness_units": "NA",
                "modulus_value": 66.65,
                "modulus_units": "GPa",
                "notes": "As-sprayed CS Al-6061 tested at strain rate of 2.5\u00d710^-3 s^-1 using ASTM E8 standard tensile bar"
            },
            {
                "yield_strength_value": 253.7,
                "yield_strength_units": "MPa",
                "ultimate_tensile_strength_value": 293.8,
                "ultimate_tensile_strength_units": "MPa",
                "ductility_value": 4.992,
                "ductility_units": "%",
                "hardness_value": "NA",
                "hardness_units": "NA",
                "modulus_value": 69.09,
                "modulus_units": "GPa",
                "notes": "As-sprayed CS Al-6061 tested at strain rate of 2.5\u00d710^-2 s^-1 using ASTM E8 standard tensile bar"
            },
            {
                "yield_strength_value": 250.7,
                "yield_strength_units": "MPa",
                "ultimate_tensile_strength_value": 296.2,
                "ultimate_tensile_strength_units": "MPa",
                "ductility_value": 4.478,
                "ductility_units": "%",
                "hardness_value": "NA",
                "hardness_units": "NA",
                "modulus_value": 66.61,
                "modulus_units": "GPa",
                "notes": "As-sprayed CS Al-6061 tested at strain rate of 2.5\u00d710^-1 s^-1 using ASTM E8 standard tensile bar"
            },
            {
                "yield_strength_value": 250.6,
                "yield_strength_units": "MPa",
                "ultimate_tensile_strength_value": 285.6,
                "ultimate_tensile_strength_units": "MPa",
                "ductility_value": 3.068,
                "ductility_units": "%",
                "hardness_value": "NA",
                "hardness_units": "NA",
                "modulus_value": 67.08,
                "modulus_units": "GPa",
                "notes": "As-sprayed CS Al-6061 tested at strain rate of 8.81\u00d710^-3 s^-1 using miniature tensile specimen"
            },
            {
                "yield_strength_value": 263.4,
                "yield_strength_units": "MPa",
                "ultimate_tensile_strength_value": 296.7,
                "ultimate_tensile_strength_units": "MPa",
                "ductility_value": 5.341,
                "ductility_units": "%",
                "hardness_value": "NA",
                "hardness_units": "NA",
                "modulus_value": 54.35,
                "modulus_units": "GPa",
                "notes": "As-sprayed CS Al-6061 tested at strain rate of 9.26\u00d710^-1 s^-1 using miniature tensile specimen"
            },
            {
                "yield_strength_value": 259.0,
                "yield_strength_units": "MPa",
                "ultimate_tensile_strength_value": 294.7,
                "ultimate_tensile_strength_units": "MPa",
                "ductility_value": 6.91,
                "ductility_units": "%",
                "hardness_value": "NA",
                "hardness_units": "NA",
                "modulus_value": "NA",
                "modulus_units": "NA",
                "notes": "As-sprayed CS Al-6061 tested at strain rate of 1.25\u00d710^2 s^-1 using miniature tensile specimen"
            },
            {
                "yield_strength_value": 289.0,
                "yield_strength_units": "MPa",
                "ultimate_tensile_strength_value": 317.5,
                "ultimate_tensile_strength_units": "MPa",
                "ductility_value": 6.888,
                "ductility_units": "%",
                "hardness_value": "NA",
                "hardness_units": "NA",
                "modulus_value": "NA",
                "modulus_units": "NA",
                "notes": "As-sprayed CS Al-6061 tested at strain rate of 4.82\u00d710^2 s^-1 using miniature tensile specimen"
            }
        ]
    },
    {
        "filename": "Article_8.pdf",
        "title": "Effects of processing on microstructure evolution and fatigue crack growth mechanisms in cold-spray 6061 aluminum alloy",
        "link": "https://www.sciencedirect.com/science/article/pii/S0142112318300057?casa_token=3YwKzePCiMIAAAAA:ZsYbulYjY9o2oLWQMV5C0JupLhDY34P63EjyWVH_ARFIdWB9uU6bo8SvIdCtGz9qfVzDROjM",
        "extractedText": [
            {
                "yield_strength_value": 262.0,
                "yield_strength_units": "MPa",
                "ultimate_tensile_strength_value": 286.8,
                "ultimate_tensile_strength_units": "MPa",
                "ductility_value": 2.0,
                "ductility_units": "%",
                "hardness_value": 105.0,
                "hardness_units": "HV",
                "modulus_value": 67.5,
                "modulus_units": "GPa",
                "notes": "As-sprayed condition"
            },
            {
                "yield_strength_value": 147.5,
                "yield_strength_units": "MPa",
                "ultimate_tensile_strength_value": 195.1,
                "ultimate_tensile_strength_units": "MPa",
                "ductility_value": 13.0,
                "ductility_units": "%",
                "hardness_value": 65.7,
                "hardness_units": "HV",
                "modulus_value": 64.1,
                "modulus_units": "GPa",
                "notes": "Annealed at 344\u00b0C for 8 hours"
            },
            {
                "yield_strength_value": 203.4,
                "yield_strength_units": "MPa",
                "ultimate_tensile_strength_value": 216.5,
                "ultimate_tensile_strength_units": "MPa",
                "ductility_value": 1.8,
                "ductility_units": "%",
                "hardness_value": 120.0,
                "hardness_units": "HV",
                "modulus_value": 65.1,
                "modulus_units": "GPa",
                "notes": "T6 heat treatment: solutionized at 540\u00b0C for 1h, boiling water quench, aged at 175\u00b0C for 8h"
            }
        ]
    },
    {
        "filename": "Article_9.pdf",
        "title": "Quantitative Nondestructive Evaluation of Cold Spray Manufactured ...",
        "link": "https://link.springer.com/article/10.1007/s11666-024-01738-y",
        "extractedText": [
            {
                "yield_strength_value": "NA",
                "yield_strength_units": "NA",
                "ultimate_tensile_strength_value": "NA",
                "ultimate_tensile_strength_units": "NA",
                "ductility_value": 0.14,
                "ductility_units": "%",
                "hardness_value": "NA",
                "hardness_units": "NA",
                "modulus_value": "NA",
                "modulus_units": "NA",
                "notes": "Sample Al-1-1: Sprayed with N2 gas at 68 bar and 445\u00b0C using nozzle NZZL0070; substrate prepared with machine finish and IPA wash"
            },
            {
                "yield_strength_value": "NA",
                "yield_strength_units": "NA",
                "ultimate_tensile_strength_value": "NA",
                "ultimate_tensile_strength_units": "NA",
                "ductility_value": 0.14,
                "ductility_units": "%",
                "hardness_value": "NA",
                "hardness_units": "NA",
                "modulus_value": "NA",
                "modulus_units": "NA",
                "notes": "Sample Al-1-2: Sprayed with N2 gas at 68 bar and 445\u00b0C using nozzle NZZL0070; substrate prepared with sandblast and IPA wash"
            },
            {
                "yield_strength_value": "NA",
                "yield_strength_units": "NA",
                "ultimate_tensile_strength_value": "NA",
                "ultimate_tensile_strength_units": "NA",
                "ductility_value": 0.14,
                "ductility_units": "%",
                "hardness_value": "NA",
                "hardness_units": "NA",
                "modulus_value": "NA",
                "modulus_units": "NA",
                "notes": "Sample Al-1-3: Sprayed with N2 gas at 68 bar and 445\u00b0C using nozzle NZZL0070; substrate prepared with wire wheel and IPA wash"
            },
            {
                "yield_strength_value": "NA",
                "yield_strength_units": "NA",
                "ultimate_tensile_strength_value": "NA",
                "ultimate_tensile_strength_units": "NA",
                "ductility_value": 0.14,
                "ductility_units": "%",
                "hardness_value": "NA",
                "hardness_units": "NA",
                "modulus_value": "NA",
                "modulus_units": "NA",
                "notes": "Sample Al-1-4: Sprayed with N2 gas at 68 bar and 445\u00b0C using nozzle NZZL0070; substrate preheated and prepared with wire wheel and IPA wash"
            },
            {
                "yield_strength_value": "NA",
                "yield_strength_units": "NA",
                "ultimate_tensile_strength_value": "NA",
                "ultimate_tensile_strength_units": "NA",
                "ductility_value": 5.16,
                "ductility_units": "%",
                "hardness_value": "NA",
                "hardness_units": "NA",
                "modulus_value": "NA",
                "modulus_units": "NA",
                "notes": "Sample Al-2-1: Sprayed with He gas at 35 bar and 445\u00b0C using nozzle NZZL0071; substrate prepared with wire wheel and IPA wash"
            }
        ]
    },
    {
        "filename": "Article_10.pdf",
        "title": "Surface states of gas-atomized Al 6061 powders \u2013 Effects of heat treatment",
        "link": "sciencedirect.com/science/article/pii/S0169433220324004?via%3Dihub",
        "extractedText": []
    },
    {
        "filename": "Article_11.pdf",
        "title": "Small Fatigue Crack Growth Mechanisms and Interfacial Stability in Cold-Spray 6061 Aluminum Alloys and Coatings",
        "link": "https://link.springer.com/article/10.1007/s11661-018-4929-0",
        "extractedText": [
            {
                "yield_strength_value": 262.0,
                "yield_strength_units": "MPa",
                "ultimate_tensile_strength_value": 286.8,
                "ultimate_tensile_strength_units": "MPa",
                "ductility_value": 2.0,
                "ductility_units": "%",
                "hardness_value": 105.0,
                "hardness_units": "HV",
                "modulus_value": 67.5,
                "modulus_units": "GPa",
                "notes": "Values for as-sprayed cold-spray 6061 alloy with standard spraying parameters"
            },
            {
                "yield_strength_value": 147.5,
                "yield_strength_units": "MPa",
                "ultimate_tensile_strength_value": 195.1,
                "ultimate_tensile_strength_units": "MPa",
                "ductility_value": 13.0,
                "ductility_units": "%",
                "hardness_value": 65.7,
                "hardness_units": "HV",
                "modulus_value": 64.1,
                "modulus_units": "GPa",
                "notes": "Values achieved after annealing at 617 K (344\u00b0C) for 8 hours"
            }
        ]
    },
    {
        "filename": "Article_12.pdf",
        "title": "...",
        "link": "...",
        "extractedText": []
    },
    {
        "filename": "Article_13.pdf",
        "title": "",
        "link": "",
        "extractedText": ""
    },
    {
        "filename": "Article_14.pdf",
        "title": "Microstructure and Micromechanical Response in Gas-Atomized Al 6061 Alloy powder and Cold-Sprayed Splats",
        "link": "https://link.springer.com/article/10.1007/s11666-018-0785-0",
        "extractedText": ""
    },
    {
        "filename": "Article_15.pdf",
        "title": "Microsturcture and mechanical properties of cold sprayed 6061 Al in As-sprayed and heat treated condition",
        "link": "https://www.sciencedirect.com/science/article/pii/S0257897216313214?casa_token=Ah9Frhq7lAQAAAAA:t2RlwAFDZbM7RE8AKjK8fp570HG22xd5jwYZrKgBzh8GDNSE1DWw-gtgyy-bONEwYxK4Nm6X",
        "extractedText": [
            {
                "yield_strength_value": "NA",
                "yield_strength_units": "NA",
                "ultimate_tensile_strength_value": 460,
                "ultimate_tensile_strength_units": "MPa",
                "ductility_value": 3,
                "ductility_units": "%",
                "hardness_value": 1.43,
                "hardness_units": "GPa",
                "modulus_value": "NA",
                "modulus_units": "NA",
                "notes": "As-deposited condition; hardness measured in particle interiors via nanoindentation"
            }
        ]
    },
    {
        "filename": "Article_16.pdf",
        "title": "Engineered Aluminum Powder Microsturcture and Mechanical Properties by Heat Treatment for Optimized Cold Spray Deposition of High-Strength Coatings",
        "link": "https://link.springer.com/article/10.1007/s11666-022-01455-4",
        "extractedText": ""
    },
    {
        "filename": "Article_17.pdf",
        "title": "Effects of Process Parameters on Cold Spray Deposition of Al-6061 Alloy",
        "link": "https://link.springer.com/article/10.1007/s11666-022-01456-3",
        "extractedText": ""
    },
    {
        "filename": "Article_18.pdf",
        "title": "Fatigue an delamination of 6061 aluminum cold spray on a similar wrought substrate",
        "link": "https://www.sciencedirect.com/science/article/pii/S0921509324009559?casa_token=wJH4sAkNVMIAAAAA:hSLjXhWiaAvq7J3HwYuLjp7Ky7kPDgKdHzL57wwWH_ziitN1mN8fZbRNR3rB3PA-QO5RJJma",
        "extractedText": ""
    },
    {
        "filename": "Article_19.pdf",
        "title": "Deformation and cracking phenomena in cold sprayed 6061 Al alloy powders with nanoscale aluminum oxide films",
        "link": "https://www.sciencedirect.com/science/article/pii/S0921509322004439?casa_token=iTjXQq3ARrsAAAAA:8XIPMB7jxM4LvKNB6zcLczfNcYmdnJM1cwIuaaIwg10sTGYsD2KQ5Z2LLPeBOfTppKTotNEl",
        "extractedText": ""
    },
    {
        "filename": "Article_20.pdf",
        "title": "Joining of Cast ZE41A Mg to Wrought 6061 Al by the Cold Spray Process and Friction Stir Welding",
        "link": "https://link.springer.com/article/10.1007/s11666-015-0301-8",
        "extractedText": [
            {
                "yield_strength_value": 252,
                "yield_strength_units": "MPa",
                "ultimate_tensile_strength_value": 315,
                "ultimate_tensile_strength_units": "MPa",
                "ductility_value": 5.2,
                "ductility_units": "%",
                "hardness_value": "NA",
                "hardness_units": "NA",
                "modulus_value": "NA",
                "modulus_units": "NA",
                "notes": "Values measured from tensile testing of as-sprayed cold-sprayed 6061 Al deposits."
            }
        ]
    },
    {
        "filename": "Article_21.pdf",
        "title": "Effects of post-deposition processing on static and cyclic performance of cold sprayed 6061 aluminum alloy",
        "link": "https://www.sciencedirect.com/science/article/pii/S2214860424002926",
        "extractedText": ""
    },
    {
        "filename": "Article_22.pdf",
        "title": "Effects of build orientation and head treatment on microsturcture, mechanical and corrosion properties of Al6061 aluminium parts built by cold spray additive manufacturing process",
        "link": "https://www.sciencedirect.com/science/article/pii/S0020740321002617?casa_token=H_hTt0GWjLgAAAAA:XXM8sXT83JIOMk463Fc2FQhIuz-N1ALlLflPCQ7oQvnja9N3yzvKH5OEeKke-qLJCj5Ag0U5",
        "extractedText": ""
    },
    {
        "filename": "Article_23.pdf",
        "title": "Towards better understanding supersonic impact-bonding behavior of cold sprayed 6061-T6 aluminum alloy based on a high-accuracy material model",
        "link": "https://www.sciencedirect.com/science/article/pii/S2214860421006199",
        "extractedText": ""
    },
    {
        "filename": "Article_24.pdf",
        "title": "Effects of zirconia secondary peening on the microsturcture and mechanical behavior of Al6061 cold spray coatings",
        "link": "https://www.sciencedirect.com/science/article/pii/S0257897222001906?casa_token=sU7VsPS_VdUAAAAA:lE0ITUDc6v_wmrQF5nviDLZdq9jW4ZpwLVLMk84Ldurvd-ZwYrkgx07jrQbnSKr49uskDqeE",
        "extractedText": ""
    },
    {
        "filename": "Article_25.pdf",
        "title": "Solid-state additive manufacturing high performance aluminum alloy 6061 enabled by an in-situ micro-forging assisted cold spray",
        "link": "https://www.sciencedirect.com/science/article/pii/S0921509320301131?casa_token=kDcBkHJzjGkAAAAA:2VFlUZh068QYmFK6i96nD4s-UBocs-30O4CkZUeRlclqCU0X8tObQ33D5kdAZf2-oNR_izTV",
        "extractedText": [
            {
                "yield_strength_value": "NA",
                "yield_strength_units": "NA",
                "ultimate_tensile_strength_value": 277.6,
                "ultimate_tensile_strength_units": "MPa",
                "ductility_value": 0.6,
                "ductility_units": "%",
                "hardness_value": "NA",
                "hardness_units": "NA",
                "modulus_value": 64.3,
                "modulus_units": "GPa",
                "notes": "As-deposited MF-CS AA6061 deposit"
            },
            {
                "yield_strength_value": "NA",
                "yield_strength_units": "NA",
                "ultimate_tensile_strength_value": 298.1,
                "ultimate_tensile_strength_units": "MPa",
                "ductility_value": 0.9,
                "ductility_units": "%",
                "hardness_value": "NA",
                "hardness_units": "NA",
                "modulus_value": 63.2,
                "modulus_units": "GPa",
                "notes": "Stress-relieving heat-treated MF-CS AA6061 deposit"
            },
            {
                "yield_strength_value": "NA",
                "yield_strength_units": "NA",
                "ultimate_tensile_strength_value": 210.8,
                "ultimate_tensile_strength_units": "MPa",
                "ductility_value": 9.5,
                "ductility_units": "%",
                "hardness_value": "NA",
                "hardness_units": "NA",
                "modulus_value": 68.5,
                "modulus_units": "GPa",
                "notes": "Recrystallization annealing heat-treated MF-CS AA6061 deposit"
            },
            {
                "yield_strength_value": "NA",
                "yield_strength_units": "NA",
                "ultimate_tensile_strength_value": 314.3,
                "ultimate_tensile_strength_units": "MPa",
                "ductility_value": 7.5,
                "ductility_units": "%",
                "hardness_value": "NA",
                "hardness_units": "NA",
                "modulus_value": 68.5,
                "modulus_units": "GPa",
                "notes": "T6 heat-treated MF-CS AA6061 deposit"
            }
        ]
    },
    {
        "filename": "Article_26.pdf",
        "title": "Laser assisted cold spray of aluminum alloy 6061: Experimental results",
        "link": "https://www.sciencedirect.com/science/article/pii/S2214860424005943?casa_token=AUlvVNeCFL0AAAAA:qjQNaxjSzTTDKDJ-D-i6deO1Z4lCe0_-cKKtdWF-KDs6Du2OSMBOE-LVWNMnlUunM78Y7e5Z",
        "extractedText": ""
    },
    {
        "filename": "Article_27.pdf",
        "title": "Effects of substrate surface finish and particle velocity on fatigue performance of cold spray coated A6061 aluminum alloy",
        "link": "https://www.sciencedirect.com/science/article/pii/S0257897222005977?casa_token=VNPMIq6LyL8AAAAA:fqn3WE8EdHgjmpXzWiUOAMInV2Q8K_cZpZJJOvg5fP-FtAP0CIAa1Dy-Var1lXhOlFusMoPF",
        "extractedText": ""
    },
    {
        "filename": "Article_28.pdf",
        "title": "Annealing behaviour of 6061 aluminium deposited by high pressure cold spray",
        "link": "https://journals.sagepub.com/doi/epub/10.1179/1743294413Y.0000000209",
        "extractedText": ""
    },
    {
        "filename": "Article_29.pdf",
        "title": "Inter-particle bonding in cold spray deposition of a gas-atomized and a solution heat-treated Al 6061 powder",
        "link": "https://link.springer.com/article/10.1007/s10853-019-03736-w",
        "extractedText": ""
    },
    {
        "filename": "Article_30.pdf",
        "title": "Laser Assisted Cold Spray of Aluminum Alloy 6061",
        "link": "https://www.proquest.com/docview/3098002079?fromopenview=true&pq-origsite=gscholar&sourcetype=Dissertations%20&%20Theses",
        "extractedText": [
            {
                "yield_strength_value": "NA",
                "yield_strength_units": "NA",
                "ultimate_tensile_strength_value": 34.3,
                "ultimate_tensile_strength_units": "MPa",
                "ductility_value": 0.07,
                "ductility_units": "%",
                "hardness_value": 85,
                "hardness_units": "HV",
                "modulus_value": "NA",
                "modulus_units": "NA",
                "notes": "Deposited without laser or external heating (TS-0kW-T)"
            },
            {
                "yield_strength_value": "NA",
                "yield_strength_units": "NA",
                "ultimate_tensile_strength_value": 165,
                "ultimate_tensile_strength_units": "MPa",
                "ductility_value": 1,
                "ductility_units": "%",
                "hardness_value": 70,
                "hardness_units": "HV",
                "modulus_value": "NA",
                "modulus_units": "NA",
                "notes": "Deposited with 3 kW laser power and hotplate (TS-3kW-H)"
            },
            {
                "yield_strength_value": "NA",
                "yield_strength_units": "NA",
                "ultimate_tensile_strength_value": 167.6,
                "ultimate_tensile_strength_units": "MPa",
                "ductility_value": 15.58,
                "ductility_units": "%",
                "hardness_value": 50,
                "hardness_units": "HV",
                "modulus_value": "NA",
                "modulus_units": "NA",
                "notes": "Deposited with 5 kW laser power and hotplate (TS-5kW-H)"
            }
        ]
    },
    {
        "filename": "Article_31.pdf",
        "title": "Cold Spray processing of AA2024/Al2O3 coating on magnesium AZ31B alloy: Process parameters optimization, microstructre and adhesive strength performance of coating",
        "link": "https://www.sciencedirect.com/science/article/pii/S2588840424000416",
        "extractedText": ""
    },
    {
        "filename": "Article_32.pdf",
        "title": "Effects of Cold-Spray Parameters on Surface Roughness, Thickness and Adhesion of Copper-Based Composite Coating on Aluminum Alloy 6061 T6 Substrate",
        "link": "https://www.mdpi.com/2227-9717/11/3/959",
        "extractedText": ""
    },
    {
        "filename": "Article_33.pdf",
        "title": "The use of Al-Al2O3 cold spray coatings to improve the surface properties of magnesium alloys",
        "link": "https://www.sciencedirect.com/science/article/pii/S025789720900601X?casa_token=ytTuxxNeWUMAAAAA:rpDYUYeedQO3ktvW5yqmjBXzCMS-6GGODNiI5blE-F8g4Ukxmqr19JAC3hGdeRCFSVr9iJk8",
        "extractedText": ""
    },
    {
        "filename": "Article_34.pdf",
        "title": "Machinability of Al 6061 Deposited with Cold Spray Additive Manufacturing",
        "link": "https://link.springer.com/article/10.1007/s11666-017-0586-x",
        "extractedText": ""
    },
    {
        "filename": "Article_35.pdf",
        "title": "Heat-treatment and mechanical properties of cold-sprayed high strength Al alloys from satellited feedstocks",
        "link": "https://www.sciencedirect.com/science/article/pii/S0257897219305225?casa_token=a6cqKmBQDu4AAAAA:S2GDYl4SQP3kyYKIEBsC05ms6_3yru4sR3LwI-ZVNrTM_XneWOLFJ_HcY9HnmU2ikHWV7eh2",
        "extractedText": [
            {
                "yield_strength_value": "NA",
                "yield_strength_units": "NA",
                "ultimate_tensile_strength_value": "NA",
                "ultimate_tensile_strength_units": "NA",
                "ductility_value": "NA",
                "ductility_units": "NA",
                "hardness_value": 91,
                "hardness_units": "HV0.05",
                "modulus_value": "NA",
                "modulus_units": "NA",
                "notes": "As-sprayed satellited 6061-TiC coating"
            },
            {
                "yield_strength_value": "NA",
                "yield_strength_units": "NA",
                "ultimate_tensile_strength_value": "NA",
                "ultimate_tensile_strength_units": "NA",
                "ductility_value": "NA",
                "ductility_units": "NA",
                "hardness_value": 83,
                "hardness_units": "HV0.05",
                "modulus_value": "NA",
                "modulus_units": "NA",
                "notes": "Heat-treated satellited 6061-TiC coating at 345\u00b0C for 2h"
            },
            {
                "yield_strength_value": "NA",
                "yield_strength_units": "NA",
                "ultimate_tensile_strength_value": "NA",
                "ultimate_tensile_strength_units": "NA",
                "ductility_value": "NA",
                "ductility_units": "NA",
                "hardness_value": 70,
                "hardness_units": "HV0.05",
                "modulus_value": "NA",
                "modulus_units": "NA",
                "notes": "As-sprayed 6061 coating"
            },
            {
                "yield_strength_value": "NA",
                "yield_strength_units": "NA",
                "ultimate_tensile_strength_value": "NA",
                "ultimate_tensile_strength_units": "NA",
                "ductility_value": "NA",
                "ductility_units": "NA",
                "hardness_value": 67,
                "hardness_units": "HV0.05",
                "modulus_value": "NA",
                "modulus_units": "NA",
                "notes": "As-sprayed blended 6061-TiC coating"
            },
            {
                "yield_strength_value": "NA",
                "yield_strength_units": "NA",
                "ultimate_tensile_strength_value": "NA",
                "ultimate_tensile_strength_units": "NA",
                "ductility_value": "NA",
                "ductility_units": "NA",
                "hardness_value": 79,
                "hardness_units": "HV0.01",
                "modulus_value": "NA",
                "modulus_units": "NA",
                "notes": "Al matrix in as-sprayed satellited 6061-TiC coating"
            },
            {
                "yield_strength_value": "NA",
                "yield_strength_units": "NA",
                "ultimate_tensile_strength_value": "NA",
                "ultimate_tensile_strength_units": "NA",
                "ductility_value": "NA",
                "ductility_units": "NA",
                "hardness_value": 65,
                "hardness_units": "HV0.01",
                "modulus_value": "NA",
                "modulus_units": "NA",
                "notes": "Al matrix in heat-treated satellited 6061-TiC coating"
            },
            {
                "yield_strength_value": "NA",
                "yield_strength_units": "NA",
                "ultimate_tensile_strength_value": "NA",
                "ultimate_tensile_strength_units": "NA",
                "ductility_value": "NA",
                "ductility_units": "NA",
                "hardness_value": 61,
                "hardness_units": "HV0.01",
                "modulus_value": "NA",
                "modulus_units": "NA",
                "notes": "Al matrix in as-sprayed 6061 coating"
            },
            {
                "yield_strength_value": "NA",
                "yield_strength_units": "NA",
                "ultimate_tensile_strength_value": "NA",
                "ultimate_tensile_strength_units": "NA",
                "ductility_value": "NA",
                "ductility_units": "NA",
                "hardness_value": 64,
                "hardness_units": "HV0.01",
                "modulus_value": "NA",
                "modulus_units": "NA",
                "notes": "Al matrix in blended 6061-TiC coating"
            }
        ]
    },
    {
        "filename": "Article_36.pdf",
        "title": "Mocrostructural Evolution of 6061 Aluminum Gas-Atomized Powder and High-Pressure Cold-Sprayed Deposition",
        "link": "https://link.springer.com/article/10.1007/s11666-013-0049-y",
        "extractedText": ""
    },
    {
        "filename": "Article_37.pdf",
        "title": "Mechanical Properties of Cold Sprayed Aluminium 2024 and 7075 Coatings for Repairs",
        "link": "https://www.mdpi.com/2226-4310/9/2/65",
        "extractedText": ""
    },
    {
        "filename": "Article_38.pdf",
        "title": "Cold-Sprayed Al6061 Coatings: Online Spray Monitoring and Influence of Process Parameters on Coating Properties",
        "link": "https://www.mdpi.com/2079-6412/10/4/348",
        "extractedText": ""
    },
    {
        "filename": "Article_39.pdf",
        "title": "Sintering of Cold Spray Additively Manufactured Aluminum 6061",
        "link": "https://link.springer.com/article/10.1007/s11666-021-01238-3",
        "extractedText": ""
    },
    {
